Repository: katrina-coder/Magnesium-alloys-database

File: M-916 - wt%.csv (part 1 of 4)
Name,Condition,Process-Heat treatment,Coded,Mg,Nd,Ce,La,Zn,Sn,Al,Ca,Zr,Ag,Ho,Mn,Y,Gd,Cu,Si,Li,Yb,Th,Sb,Pr,Ga,Be,Fe,Ni,Sc,Tb,Dy,Er,Sr,Bi,Sum,YS(MPa),UTS(MPa),Ductility,DOI
Mg-15Sc-1Mn ,cast T5,"Cast (Any cast type, then heat treated)",5,83.4,0,0,0,0,0,0,0,0,0,0,1.4,0,0,0,0,0,0,0,0,0,0,0,0,0,15.2,0,0,0,0,0,100,152.5,174.5,0.25,
Mg-20Gd,as-cast T6,"Cast (Any cast type, then heat treated)",5,80,0,0,0,0,0,0,0,0.27,0,0,0.01,0,19.7,0.01,0.01,0,0,0,0,0,0,0,0,0,0,0,0,0,0,0,100,265,330,2.7,
Mg-Gd-Y-Zn-Zr (5),Cast + T6,"Cast (Any cast type, then heat treated)",5,79.55,0,0,0,0,0,0,0,0.34,1.88,0,0,0,18.23,0,0,0,0,0,0,0,0,0,0,0,0,0,0,0,0,0,100,293,414,2.2,
Mg-Y-Gd-Zr(3),He,Extruded,1,74.4,0,0,0,0,0,0,0,0,0,0,0,0,25.6,0,0,0,0,0,0,0,0,0,0,0,0,0,0,0,0,0,100,320,353,0.4,
Mg-Al-Zn-Mn-Bi,As cast,"Cast (Die cast, HPDC, fast cool)",4,87,0,0,0,0.8,0,9,0,0,0,0,0.2,0,0,0,0,0,0,0,0,0,0,0,0,0,0,0,0,0,0,3,100,162,224,3.2,
Mg-8Al-5Ga-3Zn,extruded (300C),Extruded,1,84,0,0,0,3,0,8,0,0,0,0,0,0,0,0,0,0,0,0,0,0,5,0,0,0,0,0,0,0,0,0,100,518,646,1.2,
Mg-8Al-2Ga-Zn,extruded (453K),Extruded,1,89,0,0,0,1,0,8,0,0,0,0,0,0,0,0,0,0,0,0,0,0,2,0,0,0,0,0,0,0,0,0,100,518,646,1.2,
Mg-9Al-2Ga,extruded (453K),Extruded,1,89,0,0,0,0,0,9,0,0,0,0,0,0,0,0,0,0,0,0,0,0,2,0,0,0,0,0,0,0,0,0,100,474,613,1.3,
Mg-8Al-3Ga,extruded (453K),Extruded,1,89,0,0,0,0,0,8,0,0,0,0,0,0,0,0,0,0,0,0,0,0,3,0,0,0,0,0,0,0,0,0,100,498,630,2.6,
Mg-8Al-2Ga,extruded (453K),Extruded,1,90,0,0,0,0,0,8,0,0,0,0,0,0,0,0,0,0,0,0,0,0,2,0,0,0,0,0,0,0,0,0,100,499,595,3.5,
Mg-Zn-Ho,Extrusion(210 degree C),Extruded,1,95.9,0,0,0,2.7,0,0,0,0,0,1.4,0,0,0,0,0,0,0,0,0,0,0,0,0,0,0,0,0,0,0,0,100,208,300,20,
Mg-Zn-Ho,Extrusion(230 degree C),Extruded,1,93,0,0,0,6,0,0,0,0,0,1,0,0,0,0,0,0,0,0,0,0,0,0,0,0,0,0,0,0,0,0,100,200,280,15,
Mg-20Tb,as-cast T6,"Cast (Any cast type, then heat treated)",5,80.24,0,0,0,0,0,0,0,0.01,0,0,0.01,0,0,0.01,0.03,0,0,0,0,0,0,0,0,0,0,19.7,0,0,0,0,100,228,280,3.4,
ZYbK520 (1),Extrusion,Extruded,1,92.35,0,0,0,5,0,0,0.25,0.3,0,0,0.1,0,0,0,0,0,2,0,0,0,0,0,0,0,0,0,0,0,0,0,100,350,360,16.5,
ZYbK520 (2),4h / RHT,Extruded,1,92.35,0,0,0,5,0,0,0.25,0.3,0,0,0.1,0,0,0,0,0,2,0,0,0,0,0,0,0,0,0,0,0,0,0,100,285,325,23,
ZYbK520 (3),4h / RHT + 24 h aging,Extruded,1,92.35,0,0,0,5,0,0,0.25,0.3,0,0,0.1,0,0,0,0,0,2,0,0,0,0,0,0,0,0,0,0,0,0,0,100,305,330,24.5,
ZYbK520 (4),4h / RHT + 0.5h / SHT + 24 h aging,Extruded,1,92.35,0,0,0,5,0,0,0.25,0.3,0,0,0.1,0,0,0,0,0,2,0,0,0,0,0,0,0,0,0,0,0,0,0,100,315,345,20.5,
ZYbK520 (5),48 h / RHT,Extruded,1,92.35,0,0,0,5,0,0,0.25,0.3,0,0,0.1,0,0,0,0,0,2,0,0,0,0,0,0,0,0,0,0,0,0,0,100,230,295,23.5,
ZYbK520 (6),48h / RHT + 24 h aging,Extruded,1,92.35,0,0,0,5,0,0,0.25,0.3,0,0,0.1,0,0,0,0,0,2,0,0,0,0,0,0,0,0,0,0,0,0,0,100,260,300,21.5,
Mg-Nd-Zn-Zr,48h / RHT + 0.5h / SHT + 24 h aging,Extruded,1,92.35,0,0,0,5,0,0,0.25,0.3,0,0,0.1,0,0,0,0,0,2,0,0,0,0,0,0,0,0,0,0,0,0,0,100,275,315,22,
Mg-Gd-Zr,Hot Extrusion,Extruded,1,85.9,0,0,0,0,0,0,0,0.4,0,0,0,0,11.8,0,0,0,0,0,0,0,0,0,0,0,0,0,0,1.9,0,0,100,455,500,12,
Mg-Zn-Er,Extrusion,Extruded,1,97,0,0,0,2.5,0,0,0,0,0,0,0,0,0,0,0,0,0,0,0,0,0,0,0,0,0,0,0,0.5,0,0,100,305,341,17.9,
HZ32,Sand/Chill Cast T5 or T6,"Cast (Any cast type, then heat treated)",5,93.9,0,0,0,2.2,0,0,0,0.7,0,0,0,0,0,0,0,0,0,3.2,0,0,0,0,0,0,0,0,0,0,0,0,100,90,185,4,
Magnesium ZH62A-T5, Cast T5,"Cast (Any cast type, then heat treated)",5,91.65,0,0,0,5.7,0,0,0,0.75,0,0,0,0,0,0.1,0,0,0,1.8,0,0,0,0,0,0,0,0,0,0,0,0,100,200,240,4,
Magnesium HK31A-H24, Plate H24,Wrought - rolled and Forging,6,95.65,0,0,0,0.3,0,0,0,0.7,0,0,0,0,0,0.1,0,0,0,3.25,0,0,0,0,0,0,0,0,0,0,0,0,100,180,260,15,
Magnesium HK31A-O, Plate O,Wrought - rolled and Forging,6,95.65,0,0,0,0.3,0,0,0,0.7,0,0,0,0,0,0.1,0,0,0,3.25,0,0,0,0,0,0,0,0,0,0,0,0,100,120,200,30,
Magnesium HK31A-T6, Cast T6,"Cast (Any cast type, then heat treated)",5,95.65,0,0,0,0.3,0,0,0,0.7,0,0,0,0,0,0.1,0,0,0,3.25,0,0,0,0,0,0,0,0,0,0,0,0,100,120,220,8,
Magnesium HM31A-F,F ,"Cast (Die cast, HPDC, fast cool)",4,95.8,0,0,0,0,0,0,0,0,0,0,1.2,0,0,0,0,0,0,3,0,0,0,0,0,0,0,0,0,0,0,0,100,230,290,10,
Magnesium HM31A-T5, Extruded Solid Shapes T5,Extruded,1,95.8,0,0,0,0,0,0,0,0,0,0,1.2,0,0,0,0,0,0,3,0,0,0,0,0,0,0,0,0,0,0,0,100,270,300,10,
QH21,Sand Cast T6,"Cast (Any cast type, then heat treated)",5,94.8,1,0,0,0,0,0,0,0.7,2.5,0,0,0,0,0,0,0,0,1,0,0,0,0,0,0,0,0,0,0,0,0,100,185,240,2,
Magnesium HM31A O Wrought Alloy (UNS M13312),Wrought O,Wrought - rolled and Forging,6,95.8,0,0,0,0,0,0,0,0,0,0,1.2,0,0,0,0,0,0,3,0,0,0,0,0,0,0,0,0,0,0,0,100,230,283,10,
WE43,Extrusion(T5 ),Extruded,1,96,0,0,0,0,0,0,0,0,0,0,1,0,0,0,0,0,0,3,0,0,0,0,0,0,0,0,0,0,0,0,100,270,300,10,
HM21,"Sheet, Plate T8",Wrought - rolled and Forging,6,97.2,0,0,0,0,0,0,0,0,0,0,0.8,0,0,0,0,0,0,2,0,0,0,0,0,0,0,0,0,0,0,0,100,135,215,6,
HM21,T81,"Cast (Any cast type, then heat treated)",5,97.2,0,0,0,0,0,0,0,0,0,0,0.8,0,0,0,0,0,0,2,0,0,0,0,0,0,0,0,0,0,0,0,100,180,255,4,
HK31,"Sheet, Plate H24",Wrought - rolled and Forging,6,96.1,0,0,0,0,0,0,0,0,0,0,0,0,0,3.2,0,0,0,0.7,0,0,0,0,0,0,0,0,0,0,0,0,100,170,230,4,
HK31,Extrusions T5,Extruded,1,96.1,0,0,0,0,0,0,0,0,0,0,0,0,0,3.2,0,0,0,0.7,0,0,0,0,0,0,0,0,0,0,0,0,100,180,255,4,
Magnesium HZ32A-T5, Cast T5,"Cast (Any cast type, then heat treated)",5,93.7,0,0.1,0,2.1,0,0,0,0.75,0,0,0,0,0,0.1,0,0,0,3.25,0,0,0,0,0,0,0,0,0,0,0,0,100,90,185,4,
Magnesium QH21A-T6, Cast T6,"Cast (Any cast type, then heat treated)",5,94.35,1.05,0,0,0.2,0,0,0,0.7,2.5,0,0,0,0,0.1,0,0,0,1.1,0,0,0,0,0,0,0,0,0,0,0,0,100,205,275,4,
HZ11,Extrusions F,Extruded,1,98,0,0,0,0.6,0,0,0,0.6,0,0,0,0,0,0,0,0,0,0.8,0,0,0,0,0,0,0,0,0,0,0,0,100,120,215,7,
HZ11,Forgings ,Wrought - rolled and Forging,6,98,0,0,0,0.6,0,0,0,0.6,0,0,0,0,0,0,0,0,0,0.8,0,0,0,0,0,0,0,0,0,0,0,0,100,130,230,6,
Magnesium HM21A-F, Forgings F,Wrought - rolled and Forging,6,97.225,0,0,0,0,0,0,0,0,0,0,0.775,0,0,0,0,0,0,2,0,0,0,0,0,0,0,0,0,0,0,0,100,140,230,15,
Magnesium HM21A-T5, Forgings T5,Wrought - rolled and Forging,6,97.225,0,0,0,0,0,0,0,0,0,0,0.775,0,0,0,0,0,0,2,0,0,0,0,0,0,0,0,0,0,0,0,100,150,230,9,
Magnesium HM21A-T8, Sheet and Plate T8,Wrought - rolled and Forging,6,97.225,0,0,0,0,0,0,0,0,0,0,0.775,0,0,0,0,0,0,2,0,0,0,0,0,0,0,0,0,0,0,0,100,150,230,11,
Magnesium HM21A-T81, Sheet and Plate T81,Wrought - rolled and Forging,6,97.225,0,0,0,0,0,0,0,0,0,0,0.775,0,0,0,0,0,0,2,0,0,0,0,0,0,0,0,0,0,0,0,100,210,260,6,
HP2/231 ,,"Cast (Die cast, HPDC, fast cool)",4,97.3784,1.38,0.01,0.01,1.15,0,0.05,0,0,0,0,0,0,0,0.0017,0,0,0,0,0,0.01,0,0.0006,0.0092,0.0001,0,0,0,0,0,0,100,105.5,114.8,2,
HP2/228 ,,"Cast (Die cast, HPDC, fast cool)",4,95.9526,3.42,0.03,0.01,0.48,0,0.09,0,0,0,0,0,0,0,0.0016,0,0,0,0,0,0.01,0,0.0002,0.0055,0.0001,0,0,0,0,0,0,100,138,173,6.3,
HP2/226 ,,"Cast (Die cast, HPDC, fast cool)",4,93.0707,6.75,0.06,0.01,0,0,0.09,0,0,0,0,0,0,0,0.0016,0,0,0,0,0,0.01,0,0.0002,0.0074,0.0001,0,0,0,0,0,0,100,179.2,199.5,5.2,
HP2/261 ,,"Cast (Die cast, HPDC, fast cool)",4,96.0742,1.65,1.67,0.53,0,0,0.06,0,0,0,0,0,0,0,0.0011,0,0,0,0,0,0.01,0,0.0002,0.0044,0.0001,0,0,0,0,0,0,100,164.4,180.1,3.9,
HP2/224 ,,"Cast (Die cast, HPDC, fast cool)",4,98.422,1.5,0.01,0.01,0,0,0.04,0,0,0,0,0,0,0,0.0019,0,0,0,0,0,0.01,0,0.0001,0.0059,0.0001,0,0,0,0,0,0,100,100,123.8,4.5,
HP2/222 ,,"Cast (Die cast, HPDC, fast cool)",4,98.7317,1.18,0.01,0.01,0,0,0.05,0,0,0,0,0,0,0,0.002,0,0,0,0,0,0.01,0,0.0001,0.0061,0.0001,0,0,0,0,0,0,100,90.9,122.3,5.3,
HP2/263 ,,"Cast (Die cast, HPDC, fast cool)",4,96.612,0.48,2.34,0.51,0,0,0.04,0,0,0,0,0,0,0,0.0011,0,0,0,0,0,0.01,0,0.0002,0.0066,0.0001,0,0,0,0,0,0,100,157.2,167.8,2,
HP2/247 ,,"Cast (Die cast, HPDC, fast cool)",4,96.337,0.36,2.64,0.6,0,0,0.04,0,0,0,0,0,0,0,0.0019,0,0,0,0,0,0.01,0,0.0002,0.0108,0.0001,0,0,0,0,0,0,100,157.3,166.8,2.5,
HP2/230 ,,"Cast (Die cast, HPDC, fast cool)",4,97.8898,1.47,0.01,0.01,0.54,0,0.06,0,0,0,0,0,0,0,0.0016,0,0,0,0,0,0.01,0,0.0004,0.0081,0.0001,0,0,0,0,0,0,100,97.1,104.6,1.2,
HP2/251,,"Cast (Die cast, HPDC, fast cool)",4,96.2629,0.4,0.51,2.77,0.01,0,0.03,0,0,0,0,0,0,0,0.0011,0,0,0,0,0,0.01,0,0.0002,0.0055,0.0003,0,0,0,0,0,0,100,165.1,184.3,2.6,
HP2/250,,"Cast (Die cast, HPDC, fast cool)",4,95.9523,0.9,1.21,1.86,0.01,0,0.05,0,0,0,0,0,0,0,0.0014,0,0,0,0,0,0.01,0,0.0002,0.0059,0.0002,0,0,0,0,0,0,100,160.9,179.7,3.3,
HP2/241 ,,"Cast (Die cast, HPDC, fast cool)",4,96.3482,0.94,1.21,1.43,0,0,0.05,0,0,0,0,0,0,0,0.0017,0,0,0,0,0,0.01,0,0.0004,0.0095,0.0002,0,0,0,0,0,0,100,156.2,174.7,3.6,
HP2/246 ,,"Cast (Die cast, HPDC, fast cool)",4,96.0837,0.9,1.78,1.16,0,0,0.06,0,0,0,0,0,0,0,0.0014,0,0,0,0,0,0.01,0,0.0001,0.0046,0.0002,0,0,0,0,0,0,100,163,178,3.3,
HP2/223 ,,"Cast (Die cast, HPDC, fast cool)",4,99.0927,0.84,0.01,0.01,0,0,0.03,0,0,0,0,0,0,0,0.002,0,0,0,0,0,0.01,0,0.0001,0.005,0.0002,0,0,0,0,0,0,100,90,164.9,8.6,
HP2/239 ,,"Cast (Die cast, HPDC, fast cool)",4,95.9344,0.01,1.89,2.08,0,0,0.06,0,0,0,0,0,0,0,0.0018,0,0,0,0,0,0.01,0,0.0008,0.0128,0.0002,0,0,0,0,0,0,100,162.2,180.9,2.1,
HP2/227 ,,"Cast (Die cast, HPDC, fast cool)",4,94.5289,5.3,0.05,0.01,0,0,0.09,0,0,0,0,0,0,0,0.0016,0,0,0,0,0,0.01,0,0.0001,0.0093,0.0001,0,0,0,0,0,0,100,163.6,194.8,6.7,
HP2/259 ,,"Cast (Die cast, HPDC, fast cool)",4,95.8606,2.74,0.78,0.53,0,0,0.07,0,0,0,0,0,0,0,0.0013,0,0,0,0,0,0.01,0,0.0006,0.0074,0.0001,0,0,0,0,0,0,100,162.4,171,3.1,
HP2/258 ,,"Cast (Die cast, HPDC, fast cool)",4,96.1767,0.66,0.48,2.61,0,0,0.06,0,0,0,0,0,0,0,0.0018,0,0,0,0,0,0.005,0,0.0002,0.0061,0.0002,0,0,0,0,0,0,100,165.1,184.5,3,
HP2/255 ,,"Cast (Die cast, HPDC, fast cool)",4,95.8682,2.27,0.54,1.26,0,0,0.05,0,0,0,0,0,0,0,0.0013,0,0,0,0,0,0.005,0,0.0002,0.0052,0.0001,0,0,0,0,0,0,100,162.1,172.4,3.1,
HP2/256 ,,"Cast (Die cast, HPDC, fast cool)",4,96.2091,1.54,0.5,1.69,0,0,0.05,0,0,0,0,0,0,0,0.0013,0,0,0,0,0,0.005,0,0.0002,0.0043,0.0001,0,0,0,0,0,0,100,159,171.3,2.6,
HP2/229 ,,"Cast (Die cast, HPDC, fast cool)",4,95.5221,3.24,0.03,0.01,1.09,0,0.09,0,0,0,0,0,0,0,0.0016,0,0,0,0,0,0.01,0,0.0003,0.0059,0.0001,0,0,0,0,0,0,100,141.3,181.9,6.3,
HP2/253,,"Cast (Die cast, HPDC, fast cool)",4,95.4729,0.37,0.49,2.77,0.86,0,0.02,0,0,0,0,0,0,0,0.0013,0,0,0,0,0,0.01,0,0.0002,0.0053,0.0003,0,0,0,0,0,0,100,166.6,194.2,4,
HP2/252,,"Cast (Die cast, HPDC, fast cool)",4,95.933,0.39,0.5,2.77,0.37,0,0.02,0,0,0,0,0,0,0,0.0012,0,0,0,0,0,0.01,0,0.0002,0.0053,0.0003,0,0,0,0,0,0,100,174.7,190.5,3.4,
HP2/249,,"Cast (Die cast, HPDC, fast cool)",4,96.1322,1.39,1.49,0.89,0.01,0,0.07,0,0,0,0,0,0,0,0.0013,0,0,0,0,0,0.01,0,0.0001,0.0061,0.0003,0,0,0,0,0,0,100,163,175.7,3.7,
HP2/243 ,,"Cast (Die cast, HPDC, fast cool)",4,96.7023,2.22,0.43,0.57,0,0,0.06,0,0,0,0,0,0,0,0.0013,0,0,0,0,0,0.01,0,0.0001,0.006,0.0003,0,0,0,0,0,0,100,138.6,155.6,3.3,
HP2/245 ,,"Cast (Die cast, HPDC, fast cool)",4,95.8525,1.47,0.89,1.7,0,0,0.07,0,0,0,0,0,0,0,0.0015,0,0,0,0,0,0.01,0,0.0002,0.0056,0.0002,0,0,0,0,0,0,100,165.3,176.9,3.1,
HP2/225 ,,"Cast (Die cast, HPDC, fast cool)",4,91.7413,8.05,0.08,0.01,0,0,0.1,0,0,0,0,0,0,0,0.0018,0,0,0,0,0,0.01,0,0.0003,0.0065,0.0001,0,0,0,0,0,0,100,191.7,212.4,4.7,
HP2/260 ,,"Cast (Die cast, HPDC, fast cool)",4,95.9807,2.19,1.21,0.53,0,0,0.07,0,0,0,0,0,0,0,0.0017,0,0,0,0,0,0.01,0,0.0002,0.0073,0.0001,0,0,0,0,0,0,100,166.1,181.1,4,
HP2/262 ,,"Cast (Die cast, HPDC, fast cool)",4,96.4122,0.99,2.01,0.52,0,0,0.05,0,0,0,0,0,0,0,0.0012,0,0,0,0,0,0.01,0,0.0002,0.0063,0.0001,0,0,0,0,0,0,100,159,173.8,3.4,
HP2/240 ,,"Cast (Die cast, HPDC, fast cool)",4,96.0665,0.85,1.45,1.56,0,0,0.05,0,0,0,0,0,0,0,0.0016,0,0,0,0,0,0.01,0,0.0004,0.0114,0.0001,0,0,0,0,0,0,100,162.6,173.9,2.4,
HP2/254 ,,"Cast (Die cast, HPDC, fast cool)",4,95.8775,2.75,0.53,0.76,0,0,0.07,0,0,0,0,0,0,0,0.0013,0,0,0,0,0,0.005,0,0.0004,0.0057,0.0001,0,0,0,0,0,0,100,163.9,173.1,3.1,
HP2/248,,"Cast (Die cast, HPDC, fast cool)",4,95.9801,1.91,2,0.01,0.01,0,0.07,0,0,0,0,0,0,0,0.0015,0,0,0,0,0,0.01,0,0.0004,0.0077,0.0003,0,0,0,0,0,0,100,161.9,172.6,3.6,
HP2/244 ,,"Cast (Die cast, HPDC, fast cool)",4,95.8315,1.99,0.02,2.07,0,0,0.07,0,0,0,0,0,0,0,0.0012,0,0,0,0,0,0.01,0,0.0004,0.0065,0.0004,0,0,0,0,0,0,100,165.7,178,2.9,
HP2/242 ,,"Cast (Die cast, HPDC, fast cool)",4,96.7807,1.27,0.81,1.07,0,0,0.05,0,0,0,0,0,0,0,0.0014,0,0,0,0,0,0.01,0,0.0001,0.0075,0.0003,0,0,0,0,0,0,100,141.8,156.5,2.8,
HP2/257 ,,"Cast (Die cast, HPDC, fast cool)",4,96.2486,1.09,0.49,2.11,0,0,0.05,0,0,0,0,0,0,0,0.0015,0,0,0,0,0,0.005,0,0.0003,0.0045,0.0001,0,0,0,0,0,0,100,163.5,180.5,3.1,
Mg-Al-Zn-Mn-Bi-Sb,As cast,"Cast (Die cast, HPDC, fast cool)",4,88.6,0,0,0,0.8,0,9,0,0,0,0,0.2,0,0,0,0,0,0,0,0.4,0,0,0,0,0,0,0,0,0,0,1,100,178,269,3.3,
Mg-Al-Zn-Mn-Bi-Sb,As cast,"Cast (Die cast, HPDC, fast cool)",4,89.1,0,0,0,0.8,0,9,0,0,0,0,0.2,0,0,0,0,0,0,0,0.4,0,0,0,0,0,0,0,0,0,0,0.5,100,172,262,3.6,
Mg-9Al-0.8Zn-0.2Mn-1.0Sb,as-cast (420C),"Cast  (sand, slow cool)",3,89,0,0,0,0.8,0,9,0,0,0,0,0.2,0,0,0,0,0,0,0,1,0,0,0,0,0,0,0,0,0,0,0,100,165,244,2.7,
Mg-Al-Zn-Mn-Sb,As cast,"Cast (Die cast, HPDC, fast cool)",4,89,0,0,0,0.8,0,9,0,0,0,0,0.2,0,0,0,0,0,0,0,1,0,0,0,0,0,0,0,0,0,0,0,100,165,244,2.7,
AZ91,"cast, heated at 420C, water quenching T4, aged at 200C(T6)","Cast (Any cast type, then heat treated)",5,89.3,0,0,0,0.8,0,9,0,0,0,0,0.2,0,0,0,0,0,0,0,0.7,0,0,0,0,0,0,0,0,0,0,0,100,172,257,4.4,
Mg-9Al-0.8Zn-0.2Mn-0.7Sb,as-cast (420C),"Cast  (sand, slow cool)",3,89.3,0,0,0,0.8,0,9,0,0,0,0,0.2,0,0,0,0,0,0,0,0.7,0,0,0,0,0,0,0,0,0,0,0,100,172,257,4.4,
Mg-Al-Zn-Mn-Sb,As cast,"Cast (Die cast, HPDC, fast cool)",4,89.3,0,0,0,0.8,0,9,0,0,0,0,0.2,0,0,0,0,0,0,0,0.7,0,0,0,0,0,0,0,0,0,0,0,100,172,257,4.4,
AZ91,"cast, heated at 420C, water quenching T4, aged at 200C(T6)","Cast (Any cast type, then heat treated)",5,89.65,0,0,0,0.8,0,9,0,0,0,0,0.2,0,0,0,0,0,0,0,0.35,0,0,0,0,0,0,0,0,0,0,0,100,177,264,4.5,
Mg-9Al-0.8Zn-0.2Mn-0.35Sb,as-cast (420C),"Cast  (sand, slow cool)",3,89.65,0,0,0,0.8,0,9,0,0,0,0,0.2,0,0,0,0,0,0,0,0.35,0,0,0,0,0,0,0,0,0,0,0,100,177,264,4.5,
Mg-Al-Zn-Mn-Sb,As cast,"Cast (Die cast, HPDC, fast cool)",4,89.65,0,0,0,0.8,0,9,0,0,0,0,0.2,0,0,0,0,0,0,0,0.35,0,0,0,0,0,0,0,0,0,0,0,100,177,264,4.5,
AZ91,"cast, heated at 420C, water quenching T4, aged at 200C(T6)","Cast (Any cast type, then heat treated)",5,89.85,0,0,0,0.8,0,9,0,0,0,0,0.2,0,0,0,0,0,0,0,0.15,0,0,0,0,0,0,0,0,0,0,0,100,134,238,5,
Mg-9Al-0.8Zn-0.2Mn-0.15Sb,as-cast (420C),"Cast  (sand, slow cool)",3,89.85,0,0,0,0.8,0,9,0,0,0,0,0.2,0,0,0,0,0,0,0,0.15,0,0,0,0,0,0,0,0,0,0,0,100,134,238,3.3,
Mg-Al-Zn-Mn-Sb,As cast,"Cast (Die cast, HPDC, fast cool)",4,89.85,0,0,0,0.8,0,9,0,0,0,0,0.2,0,0,0,0,0,0,0,0.15,0,0,0,0,0,0,0,0,0,0,0,100,134,238,3.3,
Mg-20Al-15Ca,extruded (300C),Extruded,1,65,0,0,0,0,0,20,15,0,0,0,0,0,0,0,0,0,0,0,0,0,0,0,0,0,0,0,0,0,0,0,100,600,710,3.4,
AZ91,as-cast (730C),"Cast  (sand, slow cool)",3,90.7651,0,0,0,0.923,0,8.12,0,0,0,0,0.142,0,0,0,0,0,0,0,0,0.0499,0,0,0,0,0,0,0,0,0,0,100,94,168,3.03,
Mg-6Al-3RE,as-cast (730C),"Cast  (sand, slow cool)",3,90.576,0.6,1.9,0.94,0.584,0,5.28,0,0,0,0,0.12,0,0,0,0,0,0,0,0,0,0,0,0,0,0,0,0,0,0,0,100,95,172,4.27,
Mg-6Al-2RE,as-cast (730C),"Cast  (sand, slow cool)",3,92.316,0.318,1.11,0.558,0.496,0,5.07,0,0,0,0,0.132,0,0,0,0,0,0,0,0,0,0,0,0,0,0,0,0,0,0,0,100,98,176,4.48,
AZ91D,extruded (453K),Extruded,1,89.847,0,0,0,0.85,0,9.1,0,0,0,0,0.15,0,0,0.003,0.05,0,0,0,0,0,0,0,0,0,0,0,0,0,0,0,100,152,234,3,
AZ91D,as-cast T6,"Cast (Any cast type, then heat treated)",5,89.847,0,0,0,0.85,0,9.1,0,0,0,0,0.15,0,0,0.003,0.05,0,0,0,0,0,0,0,0,0,0,0,0,0,0,0,100,95,140,33,
Mg-0.2Ce,Extrusion,Extruded,1,99.225,0,0.23,0,0.01,0,0.01,0,0,0,0,0.02,0,0,0.005,0.5,0,0,0,0,0,0,0,0,0,0,0,0,0,0,0,100,80,205,20.6,
AM50HP,high pressure die-cast (350C),"Cast (Die cast, HPDC, fast cool)",4,94.728,0,0,0,0.01,0,5.1,0,0,0,0,0.15,0,0,0.002,0.01,0,0,0,0,0,0,0,0,0,0,0,0,0,0,0,100,112,173.5,2.5,
AM50HP,high pressure die-cast (350C),"Cast (Die cast, HPDC, fast cool)",4,94.728,0,0,0,0.01,0,5.1,0,0,0,0,0.15,0,0,0.002,0.01,0,0,0,0,0,0,0,0,0,0,0,0,0,0,0,100,130,210,8.5,
Magnesium ZK21A-F, Extruded Tubing F,Extruded,1,96.575,0,0,0,2.3,0,0,0.5,0.625,0,0,0,0,0,0,0,0,0,0,0,0,0,0,0,0,0,0,0,0,0,0,100,180,235,4,
AZ91,high pressure die-cast (350C),"Cast (Die cast, HPDC, fast cool)",4,89.998,0,0,0,0.98,0,8.8,0,0,0,0,0.21,0,0,0.002,0.01,0,0,0,0,0,0,0,0,0,0,0,0,0,0,0,100,150,250,7,
AM20HP,high pressure die-cast (350C),"Cast (Die cast, HPDC, fast cool)",4,97.719,0,0,0,0.01,0,2.2,0,0,0,0,0.06,0,0,0.001,0.01,0,0,0,0,0,0,0,0,0,0,0,0,0,0,0,100,86,147.5,5.5,
AM20HP,high pressure die-cast (350C),"Cast (Die cast, HPDC, fast cool)",4,97.719,0,0,0,0.01,0,2.2,0,0,0,0,0.06,0,0,0.001,0.01,0,0,0,0,0,0,0,0,0,0,0,0,0,0,0,100,110,190,11,
AZ91-1RE,as-cast (730C),"Cast  (sand, slow cool)",3,90.589,0.146,0.483,0.258,0.828,0,7.41,0,0,0,0,0.174,0,0,0,0,0,0,0,0,0.112,0,0,0,0,0,0,0,0,0,0,100,106,166,3.73,
Magnesium WE54A-T6, Sand/Permanent Mold Castings T6,"Cast (Any cast type, then heat treated)",5,90.8,1,1,1,0.2,0,0,0,0.7,0,0,0.15,5.11,0,0.03,0.01,0,0,0,0,0,0,0,0,0,0,0,0,0,0,0,100,165,248,2,
Magnesium WE43-T6, Cast T6,"Cast (Any cast type, then heat treated)",5,91.35,3.4,0,0,0.2,0,0,0,0.7,0,0,0.15,4,0,0,0,0.2,0,0,0,0,0,0,0,0,0,0,0,0,0,0,100,162,250,2,
Magnesium AM50A-F, Die Cast F,"Cast (Die cast, HPDC, fast cool)",4,94.45,0,0,0,0.22,0,4.9,0,0,0,0,0.43,0,0,0,0,0,0,0,0,0,0,0,0,0,0,0,0,0,0,0,100,124,228,15,
Mg-Zn-Y(3),Extrusion,Extruded,1,92.7,0,0,0,6.4,0,0,0,0,0,0,0,0.9,0,0,0,0,0,0,0,0,0,0,0,0,0,0,0,0,0,0,100,213,321,41,
ML19,cast T6,"Cast (Any cast type, then heat treated)",5,95.37,2,0,0,0.45,0,0.02,0,0.4,0,0,0,1.7,0,0.03,0.03,0,0,0,0,0,0,0,0,0,0,0,0,0,0,0,100,175,265,3.3,
AZ91RS,extruded (300C),Extruded,1,90.15,0,0,0,0.7,0,9,0,0,0,0,0.15,0,0,0,0,0,0,0,0,0,0,0,0,0,0,0,0,0,0,0,100,296,385,17,
Magnesium WE43A-T6, Sand/Permanent Mold Castings T6,"Cast  (sand, slow cool)",3,91.9,1,1,1,0,0,0,0,0.7,0,0,0,4,0,0,0,0,0,0,0,0.4,0,0,0,0,0,0,0,0,0,0,100,207,276,2,
Magnesium AZ63 T1 Cast Alloy (UNS M11630),Cast T1,"Cast  (sand, slow cool)",3,90.7,0,0,0,2.9,0,5.9,0,0,0,0,0.2,0,0,0,0.3,0,0,0,0,0,0,0,0,0,0,0,0,0,0,0,100,97,200,6,
Magnesium AZ31B, Extruded Hollow Shapes ,Extruded,1,95.61,0,0,0,1,0,3,0.04,0,0,0,0.2,0,0,0.05,0.1,0,0,0,0,0,0,0,0,0,0,0,0,0,0,0,100,165,241,16,
Magnesium AZ31B, Forgings ,Wrought - rolled and Forging,6,95.61,0,0,0,1,0,3,0.04,0,0,0,0.2,0,0,0.05,0.1,0,0,0,0,0,0,0,0,0,0,0,0,0,0,0,100,170,260,15,
Magnesium AZ31B-F, Extruded Solid Shapes F,Extruded,1,95.61,0,0,0,1,0,3,0.04,0,0,0,0.2,0,0,0.05,0.1,0,0,0,0,0,0,0,0,0,0,0,0,0,0,0,100,200,260,15,
Magnesium AZ31B-H24, Hard Rolled Sheet H24,"Cast (Any cast type, then heat treated)",5,95.61,0,0,0,1,0,3,0.04,0,0,0,0.2,0,0,0.05,0.1,0,0,0,0,0,0,0,0,0,0,0,0,0,0,0,100,220,290,15,
Magnesium AZ31B-H26, Hard Rolled Sheet H26,"Cast (Any cast type, then heat treated)",5,95.61,0,0,0,1,0,3,0.04,0,0,0,0.2,0,0,0.05,0.1,0,0,0,0,0,0,0,0,0,0,0,0,0,0,0,100,190,275,10,
Magnesium AZ31B-O, Annealed Sheet O,"Cast (Any cast type, then heat treated)",5,95.61,0,0,0,1,0,3,0.04,0,0,0,0.2,0,0,0.05,0.1,0,0,0,0,0,0,0,0,0,0,0,0,0,0,0,100,150,255,21,
Magnesium AS41A-F, Die Cast F,"Cast (Die cast, HPDC, fast cool)",4,94.22,0,0,0,0.12,0,4.25,0,0,0,0,0.35,0,0,0.06,1,0,0,0,0,0,0,0,0,0,0,0,0,0,0,0,100,138,214,10.5,
Magnesium EQ21-T6, Cast T6,"Cast (Any cast type, then heat treated)",5,95.6,2.125,0,0,0,0,0,0,0.7,1.5,0,0,0,0,0.075,0,0,0,0,0,0,0,0,0,0,0,0,0,0,0,0,100,170,235,2,
Magnesium ZC-63A-T6, Sand/Permanent Mold Castings T6,"Cast (Any cast type, then heat treated)",5,90.6,0,0,0,6,0,0,0,0,0,0,0.5,0,0,2.7,0.2,0,0,0,0,0,0,0,0,0,0,0,0,0,0,0,100,172,248,4,
Magnesium ZC63-T6,T6,"Cast (Any cast type, then heat treated)",5,90.6,0,0,0,6,0,0,0,0,0,0,0.5,0,0,2.7,0.2,0,0,0,0,0,0,0,0,0,0,0,0,0,0,0,100,125,210,4,
Magnesium AS41B-F, Die Cast F,"Cast (Die cast, HPDC, fast cool)",4,94.58,0,0,0,0.12,0,4.25,0,0,0,0,0.35,0,0,0,0.7,0,0,0,0,0,0,0,0,0,0,0,0,0,0,0,100,138,214,10.5,
Magnesium M1A Forgings,Forgings,Wrought - rolled and Forging,6,98.5,0,0,0,0,0,0,0.3,0,0,0,1.2,0,0,0,0,0,0,0,0,0,0,0,0,0,0,0,0,0,0,0,100,160,250,7,
Magnesium M1A Sheet, Hard-Rolled Sheet,Wrought - rolled and Forging,6,98.5,0,0,0,0,0,0,0.3,0,0,0,1.2,0,0,0,0,0,0,0,0,0,0,0,0,0,0,0,0,0,0,0,100,180,240,7,
Magnesium M1A-F, Extruded F,Extruded,1,98.5,0,0,0,0,0,0,0.3,0,0,0,1.2,0,0,0,0,0,0,0,0,0,0,0,0,0,0,0,0,0,0,0,100,180,255,12,
Magnesium M1A-F, Forgings F,Wrought - rolled and Forging,6,98.5,0,0,0,0,0,0,0.3,0,0,0,1.2,0,0,0,0,0,0,0,0,0,0,0,0,0,0,0,0,0,0,0,100,159,248,7,
Magnesium M1A-F Sheet, Annealed F Sheet,Wrought - rolled and Forging,6,98.5,0,0,0,0,0,0,0.3,0,0,0,1.2,0,0,0,0,0,0,0,0,0,0,0,0,0,0,0,0,0,0,0,100,125,230,17,
Magnesium AZ63A-F, Sand Cast F,"Cast  (sand, slow cool)",3,90.55,0,0,0,3,0,6,0,0,0,0,0.15,0,0,0,0.3,0,0,0,0,0,0,0,0,0,0,0,0,0,0,0,100,97,200,6,
Magnesium AZ63A-T4, Sand Cast T4,"Cast  (sand, slow cool)",3,90.55,0,0,0,3,0,6,0,0,0,0,0.15,0,0,0,0.3,0,0,0,0,0,0,0,0,0,0,0,0,0,0,0,100,97,275,12,
Magnesium AZ63A-T5, Sand Cast T5,"Cast  (sand, slow cool)",3,90.55,0,0,0,3,0,6,0,0,0,0,0.15,0,0,0,0.3,0,0,0,0,0,0,0,0,0,0,0,0,0,0,0,100,105,200,4,
Magnesium AZ63A-T6, Sand Cast T61,"Cast  (sand, slow cool)",3,90.55,0,0,0,3,0,6,0,0,0,0,0.15,0,0,0,0.3,0,0,0,0,0,0,0,0,0,0,0,0,0,0,0,100,130,275,5,
Magnesium AZ63A-T7, Sand Cast T7,"Cast  (sand, slow cool)",3,90.55,0,0,0,3,0,6,0,0,0,0,0.15,0,0,0,0.3,0,0,0,0,0,0,0,0,0,0,0,0,0,0,0,100,115,275,6,
Magnesium ZE41A-T5, Cast T5,"Cast (Any cast type, then heat treated)",5,93.55,0,1.25,0,4.25,0,0,0,0.7,0,0,0.15,0,0,0.1,0,0,0,0,0,0,0,0,0,0,0,0,0,0,0,0,100,140,205,3.5,
AZ81,Sand Cast,"Cast  (sand, slow cool)",3,89.1,0,0,0,0.5,0,9.5,0,0,0,0,0.9,0,0,0,0,0,0,0,0,0,0,0,0,0,0,0,0,0,0,0,100,80,140,3,
AZ81,T4,"Cast (Any cast type, then heat treated)",5,89.1,0,0,0,0.5,0,9.5,0,0,0,0,0.9,0,0,0,0,0,0,0,0,0,0,0,0,0,0,0,0,0,0,0,100,80,220,5,
AZ91,Sand Cast,"Cast  (sand, slow cool)",3,89.1,0,0,0,0.5,0,9.5,0,0,0,0,0.9,0,0,0,0,0,0,0,0,0,0,0,0,0,0,0,0,0,0,0,100,95,135,2,
AZ91,T4,"Cast (Any cast type, then heat treated)",5,89.1,0,0,0,0.5,0,9.5,0,0,0,0,0.9,0,0,0,0,0,0,0,0,0,0,0,0,0,0,0,0,0,0,0,100,80,230,4,
AZ91,T6,"Cast (Any cast type, then heat treated)",5,89.1,0,0,0,0.5,0,9.5,0,0,0,0,0.9,0,0,0,0,0,0,0,0,0,0,0,0,0,0,0,0,0,0,0,100,120,200,3,
AZ91,Chill cast,"Cast (Die cast, HPDC, fast cool)",4,89.1,0,0,0,0.5,0,9.5,0,0,0,0,0.9,0,0,0,0,0,0,0,0,0,0,0,0,0,0,0,0,0,0,0,100,100,170,2,
AZ91,T4,"Cast (Any cast type, then heat treated)",5,89.1,0,0,0,0.5,0,9.5,0,0,0,0,0.9,0,0,0,0,0,0,0,0,0,0,0,0,0,0,0,0,0,0,0,100,80,215,5,
AZ91,T6,"Cast (Any cast type, then heat treated)",5,89.1,0,0,0,0.5,0,9.5,0,0,0,0,0.9,0,0,0,0,0,0,0,0,0,0,0,0,0,0,0,0,0,0,0,100,120,215,2,
ZKCa50,﻿535 °C/24 h + extruded at 410 °C (13:1) + aged at 200 °C/72,Extruded,1,81.5,1,0,0,1.5,0,0,0,0.5,0,0,0,4.5,11,0,0,0,0,0,0,0,0,0,0,0,0,0,0,0,0,0,100,373,473,4.1,
AZ63A-T4 Magnesium,T4,"Cast (Any cast type, then heat treated)",5,89.35,0,0,0,3,0,6.4,0,0,0,0,0.25,0,0,0,1,0,0,0,0,0,0,0,0,0,0,0,0,0,0,0,100,85,270,8,
Mg-Ca-Zn(1),Extrusion,Extruded,1,97.2,0,0,0,1.8,0,0,1,0,0,0,0,0,0,0,0,0,0,0,0,0,0,0,0,0,0,0,0,0,0,0,100,291,329,15.8,
AZ80A-T6 Magnesium,T6,"Cast (Any cast type, then heat treated)",5,89.45,0,0,0,0.5,0,8.74,0,0,0,0,0.31,0,0,0,1,0,0,0,0,0,0,0,0,0,0,0,0,0,0,0,100,230,320,8.5,
Magnesium AZ31C-F, Extruded Solid Shapes F,Extruded,1,95.65,0,0,0,1,0,3,0,0,0,0,0.15,0,0,0.1,0.1,0,0,0,0,0,0,0,0,0,0,0,0,0,0,0,100,200,260,15,
AZ63,T6,"Cast (Any cast type, then heat treated)",5,91,0,0,0,2.5,0,6,0,0,0,0,0.5,0,0,0,0,0,0,0,0,0,0,0,0,0,0,0,0,0,0,0,100,110,230,3,
ML10,cast T6,"Cast (Any cast type, then heat treated)",5,96.77,2.5,0,0,0.4,0,0.02,0,0.25,0,0,0,0,0,0.03,0.03,0,0,0,0,0,0,0,0,0,0,0,0,0,0,0,100,140,230,3,
P/M Mg-5Y-6Re,extruded (573K),Extruded,1,87.96,3.7,1.71,0.4,0,0,0,0,0,0,0,0,4.47,0,0,0,0,0,0,0,1.76,0,0,0,0,0,0,0,0,0,0,100,528,536,2,
Solution treated Mg-4Y-3Re,"extruded (573K), solution treated ",Extruded,1,87.96,3.7,1.71,0.4,0,0,0,0,0,0,0,0,4.47,0,0,0,0,0,0,0,1.76,0,0,0,0,0,0,0,0,0,0,100,141,233,16,
Peak aged Mg-4Y-3Re,"extruded (573K), peak aged ",Extruded,1,87.96,3.7,1.71,0.4,0,0,0,0,0,0,0,0,4.47,0,0,0,0,0,0,0,1.76,0,0,0,0,0,0,0,0,0,0,100,178,301,6,
Extruded Mg-4Y-3Re,extruded (673K),Extruded,1,87.96,3.7,1.71,0.4,0,0,0,0,0,0,0,0,4.47,0,0,0,0,0,0,0,1.76,0,0,0,0,0,0,0,0,0,0,100,208,320,20,
AZ81A-T4 Magnesium,T4,"Cast (Any cast type, then heat treated)",5,91.15,0,0,0,0.7,0,7.91,0,0,0,0,0.24,0,0,0,0,0,0,0,0,0,0,0,0,0,0,0,0,0,0,0,100,84,240,8.8,
TAZ7111(2),Extrusion(400K),Extruded,1,91,0,0,0,1,7,1,0,0,0,0,0,0,0,0,0,0,0,0,0,0,0,0,0,0,0,0,0,0,0,0,100,180,271,14.8,
TAZ7111(3),Extrusion(450K),Extruded,1,91,0,0,0,1,7,1,0,0,0,0,0,0,0,0,0,0,0,0,0,0,0,0,0,0,0,0,0,0,0,0,100,240,305,12,
AZ31  -  Li0 (ED rotation),Extrusion(500K),Extruded,1,91,0,0,0,1,7,1,0,0,0,0,0,0,0,0,0,0,0,0,0,0,0,0,0,0,0,0,0,0,0,0,100,262,318,10.4,https://doi.org/10.1016/j.jma.2017.09.001
ISO-WD21150-H24 Magnesium,H24,"Cast (Any cast type, then heat treated)",5,95.5,0,0,0,1,0,3.225,0,0,0,0,0.275,0,0,0,0,0,0,0,0,0,0,0,0,0,0,0,0,0,0,0,100,200,290,5.7,
Magnesium AZ80A-F, Extruded F,Extruded,1,90.73,0,0,0,0.5,0,8.5,0,0,0,0,0.12,0,0,0.05,0.1,0,0,0,0,0,0,0,0,0,0,0,0,0,0,0,100,250,340,7,
Magnesium AZ80A-F, Forged F,Wrought - rolled and Forging,6,90.73,0,0,0,0.5,0,8.5,0,0,0,0,0.12,0,0,0.05,0.1,0,0,0,0,0,0,0,0,0,0,0,0,0,0,0,100,230,330,11,
Magnesium AZ80A-T5, Extruded T5,Extruded,1,90.73,0,0,0,0.5,0,8.5,0,0,0,0,0.12,0,0,0.05,0.1,0,0,0,0,0,0,0,0,0,0,0,0,0,0,0,100,275,380,7,
Magnesium AZ80A-T5, Forged T5,Wrought - rolled and Forging,6,90.73,0,0,0,0.5,0,8.5,0,0,0,0,0.12,0,0,0.05,0.1,0,0,0,0,0,0,0,0,0,0,0,0,0,0,0,100,250,345,11,
Magnesium AZ80A-T6, Forged T6,Wrought - rolled and Forging,6,90.73,0,0,0,0.5,0,8.5,0,0,0,0,0.12,0,0,0.05,0.1,0,0,0,0,0,0,0,0,0,0,0,0,0,0,0,100,250,340,5,
Magnesium LA141, Ultralight Mg-Li Alloy,"Cast (Die cast, HPDC, fast cool)",4,84.75,0,0,0,0,0,1.25,0,0,0,0,0,0,0,0,0,14,0,0,0,0,0,0,0,0,0,0,0,0,0,0,100,124,145,23,
Magnesium ZE63A-T6, Cast T6,"Cast (Any cast type, then heat treated)",5,90.9,2.55,0,0,5.75,0,0,0,0.7,0,0,0,0,0,0.1,0,0,0,0,0,0,0,0,0,0,0,0,0,0,0,0,100,190,300,10,
Magnesium AZ10A-F, Extruded F,Extruded,1,97.91,0,0,0,0.4,0,1.25,0.04,0,0,0,0.2,0,0,0.1,0.1,0,0,0,0,0,0,0,0,0,0,0,0,0,0,0,100,155,240,10,
Mg-Zn-Y-Zr(Alloy 1) (300 C),Extrusion (300 C),Extruded,1,93.3,0,0,0,5.54,0,0,0,0.42,0,0,0,0.74,0,0,0,0,0,0,0,0,0,0,0,0,0,0,0,0,0,0,100,262,325,12.8,
Magnesium Elektron Elektron® 43 Magnesium Wrought Alloy,Wrought,Wrought - rolled and Forging,6,92.89,0.97,0.97,0.97,0,0,0,0,0.2,0,0,0,4,0,0,0,0,0,0,0,0,0,0,0,0,0,0,0,0,0,0,100,179,296,11,
Magnesium AS41XB-F, Die Cast F,"Cast (Die cast, HPDC, fast cool)",4,94.26,0,0,0,0.12,0,4.25,0,0,0,0,0.35,0,0,0.02,1,0,0,0,0,0,0,0,0,0,0,0,0,0,0,0,100,150,220,4,
Magnesium AZ61A-F, Extruded Hollow Shapes F,Extruded,1,92.25,0,0,0,0.95,0,6.5,0,0,0,0,0.15,0,0,0.05,0.1,0,0,0,0,0,0,0,0,0,0,0,0,0,0,0,100,165,280,14,
Magnesium AZ61A-F, Extruded Solid Shapes F,Extruded,1,92.25,0,0,0,0.95,0,6.5,0,0,0,0,0.15,0,0,0.05,0.1,0,0,0,0,0,0,0,0,0,0,0,0,0,0,0,100,230,310,16,
Magnesium AZ61A-F, Forgings F,Wrought - rolled and Forging,6,92.25,0,0,0,0.95,0,6.5,0,0,0,0,0.15,0,0,0.05,0.1,0,0,0,0,0,0,0,0,0,0,0,0,0,0,0,100,180,295,12,
Magnesium AS41XA-F, Die Cast F,"Cast (Die cast, HPDC, fast cool)",4,94.22,0,0,0,0.12,0,4.25,0,0,0,0,0.35,0,0,0.06,1,0,0,0,0,0,0,0,0,0,0,0,0,0,0,0,100,150,220,4,
Magnesium EA65B-T6, Cast T6,"Cast (Any cast type, then heat treated)",5,84.1,0,0,0,5,0,5,0,0,0,0,0,5.9,0,0,0,0,0,0,0,0,0,0,0,0,0,0,0,0,0,0,100,130,235,7,
Magnesium EA65RS-T4, Extruded T4,Extruded,1,84.1,0,0,0,5,0,5,0,0,0,0,0,5.9,0,0,0,0,0,0,0,0,0,0,0,0,0,0,0,0,0,0,100,460,515,5,
Magnesium EA55B-T6, Cast T6,"Cast (Any cast type, then heat treated)",5,85.1,4.9,0,0,5,0,5,0,0,0,0,0,0,0,0,0,0,0,0,0,0,0,0,0,0,0,0,0,0,0,0,100,167,271,8,
Magnesium EA55RS-T4, Extruded T4,Extruded,1,85.1,4.9,0,0,5,0,5,0,0,0,0,0,0,0,0,0,0,0,0,0,0,0,0,0,0,0,0,0,0,0,0,100,370,425,14,
Magnesium LS141, Ultralight Mg-Li Alloy,"Cast (Die cast, HPDC, fast cool)",4,85.35,0,0,0,0,0,0.65,0,0,0,0,0,0,0,0,0,14,0,0,0,0,0,0,0,0,0,0,0,0,0,0,100,110,138,23,
Magnesium K1A-F, Die Cast F,"Cast (Die cast, HPDC, fast cool)",4,99.3,0,0,0,0,0,0,0,0.7,0,0,0,0,0,0,0,0,0,0,0,0,0,0,0,0,0,0,0,0,0,0,100,83,165,8,
Magnesium K1A-F, Sand Cast F,"Cast  (sand, slow cool)",3,99.3,0,0,0,0,0,0,0,0.7,0,0,0,0,0,0,0,0,0,0,0,0,0,0,0,0,0,0,0,0,0,0,100,55,180,19,
Mg-9Al-1Zn-5La,extruded (340C),Extruded,1,85.4,0,0,4.9,1.1,0,8.6,0,0,0,0,0,0,0,0,0,0,0,0,0,0,0,0,0,0,0,0,0,0,0,0,100,342,410,15.4,
WE54,"extruded, forged T5",Extruded,1,90.76,1.16,1.17,1.16,0,0,0,0,0.5,0,0,0,5.25,0,0,0,0,0,0,0,0,0,0,0,0,0,0,0,0,0,0,100,180,280,6,
TX21 (1),As cast,"Cast  (sand, slow cool)",3,96.98,0,0,0,0,2.05,0,0.97,0,0,0,0,0,0,0,0,0,0,0,0,0,0,0,0,0,0,0,0,0,0,0,100,59,92,2.5,
TX21 (2),As Homogenized,"Cast (Any cast type, then heat treated)",5,96.98,0,0,0,0,2.05,0,0.97,0,0,0,0,0,0,0,0,0,0,0,0,0,0,0,0,0,0,0,0,0,0,0,100,51,82,2,
TX21 (3),Extrusion(260C),Extruded,1,96.98,0,0,0,0,2.05,0,0.97,0,0,0,0,0,0,0,0,0,0,0,0,0,0,0,0,0,0,0,0,0,0,0,100,269,305,6,
TXZ212,Extrusion(300C),Extruded,1,96.98,0,0,0,0,2.05,0,0.97,0,0,0,0,0,0,0,0,0,0,0,0,0,0,0,0,0,0,0,0,0,0,0,100,207,230,12,
HM31,Double Extrusion,Extruded,1,97.21,2.25,0,0,0.11,0,0,0,0.43,0,0,0,0,0,0,0,0,0,0,0,0,0,0,0,0,0,0,0,0,0,0,100,270,300,32,
Unreinforced AZ91,"squeeze casting, extruded, T6, extruded at 335C",Extruded,1,89.72,0,0,0,1,0,9,0,0,0,0,0.15,0,0,0.03,0.1,0,0,0,0,0,0,0,0,0,0,0,0,0,0,0,100,204,360,9.9,
Magnesium ZK60A-F, Extruded Solids F,Extruded,1,94.05,0,0,0,5.5,0,0,0,0.45,0,0,0,0,0,0,0,0,0,0,0,0,0,0,0,0,0,0,0,0,0,0,100,260,340,11,
Magnesium ZK60A-T5, Extruded T5,Extruded,1,94.05,0,0,0,5.5,0,0,0,0.45,0,0,0,0,0,0,0,0,0,0,0,0,0,0,0,0,0,0,0,0,0,0,100,305,365,11,
Magnesium ZK60A-T5, Forgings T5,Wrought - rolled and Forging,6,94.05,0,0,0,5.5,0,0,0,0.45,0,0,0,0,0,0,0,0,0,0,0,0,0,0,0,0,0,0,0,0,0,0,100,215,305,16,
Magnesium ZK60A-T6, Forgings T6,Wrought - rolled and Forging,6,94.05,0,0,0,5.5,0,0,0,0.45,0,0,0,0,0,0,0,0,0,0,0,0,0,0,0,0,0,0,0,0,0,0,100,270,325,11,
Magnesium ZC71, As-Extruded,Extruded,1,91.3,0,0,0,6.5,0,0,0,0,0,0,0.75,0,0,1.25,0.2,0,0,0,0,0,0,0,0,0,0,0,0,0,0,0,100,180,280,12,
Magnesium ZC71-T5,T5,"Cast (Any cast type, then heat treated)",5,91.3,0,0,0,6.5,0,0,0,0,0,0,0.75,0,0,1.25,0.2,0,0,0,0,0,0,0,0,0,0,0,0,0,0,0,100,240,300,8,
Magnesium ZC71-T6, Extruded Bars/Shapes T6,Extruded,1,91.3,0,0,0,6.5,0,0,0,0,0,0,0.75,0,0,1.25,0.2,0,0,0,0,0,0,0,0,0,0,0,0,0,0,0,100,296,324,3,
Magnesium ZC71-T6,T6,"Cast (Any cast type, then heat treated)",5,91.3,0,0,0,6.5,0,0,0,0,0,0,0.75,0,0,1.25,0.2,0,0,0,0,0,0,0,0,0,0,0,0,0,0,0,100,340,360,6,
Mg-9Al-1Zn-5La,extruded (340C),Extruded,1,86.1,0,0,4.7,1,0,8.2,0,0,0,0,0,0,0,0,0,0,0,0,0,0,0,0,0,0,0,0,0,0,0,0,100,368,420,8.8,
AZ91-3RE,as-cast (730C),"Cast  (sand, slow cool)",3,88.71,0.48,1.5,0.85,0.872,0,7.42,0,0,0,0,0.168,0,0,0,0,0,0,0,0,0,0,0,0,0,0,0,0,0,0,0,100,107,167,2.76,
Mg-Zn-Tb,Extrusion,Extruded,1,97,0,0,0,2.5,0,0,0,0,0,0,0,0,0,0,0,0,0,0,0,0,0,0,0,0,0,0.5,0,0,0,0,100,315,345,13.6,
Mg-Zn-Dy,Extrusion,Extruded,1,97,0,0,0,2.5,0,0,0,0,0,0,0,0,0,0,0,0,0,0,0,0,0,0,0,0,0,0,0.5,0,0,0,100,305,338,19.5,
Magnesium AZ10A Wrought Alloy (UNS M11100),Wrought,Wrought - rolled and Forging,6,98,0,0,0,0,0.25,1.5,0,0,0,0,0.25,0,0,0,0,0,0,0,0,0,0,0,0,0,0,0,0,0,0,0,100,147.5,240,10,
AZ31,"Sheet, Plate 0",Wrought - rolled and Forging,6,95.75,0,0,0,1,0,3,0,0,0,0,0.25,0,0,0,0,0,0,0,0,0,0,0,0,0,0,0,0,0,0,0,100,120,240,11,
AZ31,H24,"Cast (Any cast type, then heat treated)",5,95.75,0,0,0,1,0,3,0,0,0,0,0.25,0,0,0,0,0,0,0,0,0,0,0,0,0,0,0,0,0,0,0,100,160,250,6,
AZ31,Extrusion F,Extruded,1,95.75,0,0,0,1,0,3,0,0,0,0,0.25,0,0,0,0,0,0,0,0,0,0,0,0,0,0,0,0,0,0,0,100,130,230,4,
AZ31,Forgings F,Extruded,1,95.75,0,0,0,1,0,3,0,0,0,0,0.25,0,0,0,0,0,0,0,0,0,0,0,0,0,0,0,0,0,0,0,100,105,200,4,
HM21,Forgings T5,Wrought - rolled and Forging,6,97.2,0,0,0,0,0,0,0,0,0,0,1,0,0,0,0,0,0,1.8,0,0,0,0,0,0,0,0,0,0,0,0,100,175,215,3,
Magnesium ZK21A Wrought Alloy (UNS M16210),Wrought,Wrought - rolled and Forging,6,97,0,0,0,2,0,0,0.9,0.1,0,0,0,0,0,0,0,0,0,0,0,0,0,0,0,0,0,0,0,0,0,0,100,187.5,247.5,4,
AZ80,Forgings T6,Wrought - rolled and Forging,6,89.44,0,0,0.5,0.5,0,8.5,0,0,0,0,1.06,0,0,0,0,0,0,0,0,0,0,0,0,0,0,0,0,0,0,0,100,200,290,6,
Magnesium ZK40A-T5, Extruded T5,Extruded,1,95.1,0,0,0,4,0,0,0.45,0.45,0,0,0,0,0,0,0,0,0,0,0,0,0,0,0,0,0,0,0,0,0,0,100,255,276,4,
Magnesium AZ92A-F, Cast F,"Cast (Die cast, HPDC, fast cool)",4,88.6,0,0,0,2,0,9,0,0,0,0,0.1,0,0,0,0.3,0,0,0,0,0,0,0,0,0,0,0,0,0,0,0,100,97,170,2,
Magnesium QE22A-T6, Cast T6,"Cast (Any cast type, then heat treated)",5,94.6,2.1,0,0,0,0,0,0,0.7,2.5,0,0,0,0,0.1,0,0,0,0,0,0,0,0,0,0,0,0,0,0,0,0,100,195,260,3,
Magnesium AZ92A-T4, Cast T4,"Cast (Any cast type, then heat treated)",5,88.6,0,0,0,2,0,9,0,0,0,0,0.1,0,0,0,0.3,0,0,0,0,0,0,0,0,0,0,0,0,0,0,0,100,97,275,10,
Magnesium AZ92A-T5, Cast T5,"Cast (Any cast type, then heat treated)",5,88.6,0,0,0,2,0,9,0,0,0,0,0.1,0,0,0,0.3,0,0,0,0,0,0,0,0,0,0,0,0,0,0,0,100,115,170,1,
Magnesium AZ92A-T6, Cast T6,"Cast (Any cast type, then heat treated)",5,88.6,0,0,0,2,0,9,0,0,0,0,0.1,0,0,0,0.3,0,0,0,0,0,0,0,0,0,0,0,0,0,0,0,100,170,275,3,
Magnesium AZ92A-T7, Cast T7,"Cast (Any cast type, then heat treated)",5,88.6,0,0,0,2,0,9,0,0,0,0,0.1,0,0,0,0.3,0,0,0,0,0,0,0,0,0,0,0,0,0,0,0,100,145,275,3,
Magnesium ZK51A-T5, Cast T5,"Cast (Any cast type, then heat treated)",5,94.6,0,0,0,4.55,0,0,0,0.75,0,0,0,0,0,0.1,0,0,0,0,0,0,0,0,0,0,0,0,0,0,0,0,100,165,205,3.5,
Magnesium AM100A-F, Cast F,"Cast (Die cast, HPDC, fast cool)",4,89.2,0,0,0,0.3,0,10,0,0,0,0,0.1,0,0,0.1,0.3,0,0,0,0,0,0,0,0,0,0,0,0,0,0,0,100,83,150,2,
Magnesium AM100A-T4, Cast T4,"Cast (Any cast type, then heat treated)",5,89.2,0,0,0,0.3,0,10,0,0,0,0,0.1,0,0,0.1,0.3,0,0,0,0,0,0,0,0,0,0,0,0,0,0,0,100,90,275,10,
Magnesium AM100A-T5, Cast T5,"Cast (Any cast type, then heat treated)",5,89.2,0,0,0,0.3,0,10,0,0,0,0,0.1,0,0,0.1,0.3,0,0,0,0,0,0,0,0,0,0,0,0,0,0,0,100,110,150,2,
Magnesium AM100A-T6, Cast T6,"Cast (Any cast type, then heat treated)",5,89.2,0,0,0,0.3,0,10,0,0,0,0,0.1,0,0,0.1,0.3,0,0,0,0,0,0,0,0,0,0,0,0,0,0,0,100,110,275,4,
Magnesium AM100A-T61, Sand Cast T61,"Cast  (sand, slow cool)",3,89.2,0,0,0,0.3,0,10,0,0,0,0,0.1,0,0,0.1,0.3,0,0,0,0,0,0,0,0,0,0,0,0,0,0,0,100,150,275,1,
Magnesium AM100A-T7, Cast T7,"Cast (Any cast type, then heat treated)",5,89.2,0,0,0,0.3,0,10,0,0,0,0,0.1,0,0,0.1,0.3,0,0,0,0,0,0,0,0,0,0,0,0,0,0,0,100,125,260,1,
Magnesium AZ81A-T4, Cast T4,"Cast (Any cast type, then heat treated)",5,91.22,0,0,0,0.7,0,7.55,0,0,0,0,0.13,0,0,0.1,0.3,0,0,0,0,0,0,0,0,0,0,0,0,0,0,0,100,83,275,15,
WE43A-T6 Magnesium,T6,"Cast (Any cast type, then heat treated)",5,92.11,1.13,1.13,1.13,0,0,0,0,0.5,0,0,0,4,0,0,0,0,0,0,0,0,0,0,0,0,0,0,0,0,0,0,100,170,250,5.4,
Mg-Gd-Nd-Zn-Zr,Extrusion,Extruded,1,88.6,0.6,0,0,0.2,0,0,0,0.6,0,0,0,2,8,0,0,0,0,0,0,0,0,0,0,0,0,0,0,0,0,0,100,153,206,25.4,
ML19,cast T6,"Cast (Any cast type, then heat treated)",5,95.57,1.95,0,0,0.35,0,0.02,0,0.25,0,0,0,1.8,0,0.03,0.03,0,0,0,0,0,0,0,0,0,0,0,0,0,0,0,100,120,220,3,
Magnesium Elektron Elektron® 43 Magnesium Extrusion Alloy," UNS M18434, Extruded",Extruded,1,92.91,0.96,0.96,0.97,0,0,0,0,0.2,0,0,0,4,0,0,0,0,0,0,0,0,0,0,0,0,0,0,0,0,0,0,100,183,303,6,
Magnesium ZK61A-T5, Cast T5,"Cast (Any cast type, then heat treated)",5,93.1,0,0,0,6,0,0,0,0.8,0,0,0,0,0,0.1,0,0,0,0,0,0,0,0,0,0,0,0,0,0,0,0,100,185,310,10,
Magnesium ZK61A-T5, Forgings T5,Wrought - rolled and Forging,6,93.1,0,0,0,6,0,0,0,0.8,0,0,0,0,0,0.1,0,0,0,0,0,0,0,0,0,0,0,0,0,0,0,0,100,221,276,8.5,
Magnesium ZK61A-T6, Cast T6,"Cast (Any cast type, then heat treated)",5,93.1,0,0,0,6,0,0,0,0.8,0,0,0,0,0,0.1,0,0,0,0,0,0,0,0,0,0,0,0,0,0,0,0,100,195,310,10,
AZ31(R 10),Extrusion,Extruded,1,95.88,0,0,0,0.83,0,2.95,0,0,0,0,0.32,0,0,0.002,0.018,0,0,0,0,0,0,0,0,0,0,0,0,0,0,0,100,194,248,14,
AZ31(R 100),Extrusion,Extruded,1,95.88,0,0,0,0.83,0,2.95,0,0,0,0,0.32,0,0,0.002,0.018,0,0,0,0,0,0,0,0,0,0,0,0,0,0,0,100,212,230,17,
Magnesium AZ91C-F, Cast F,"Cast  (sand, slow cool)",3,90.07,0,0,0,0.7,0,8.7,0,0,0,0,0.13,0,0,0.1,0.3,0,0,0,0,0,0,0,0,0,0,0,0,0,0,0,100,97,165,2.5,
Magnesium AZ91C-T4, Cast T4,"Cast (Any cast type, then heat treated)",5,90.07,0,0,0,0.7,0,8.7,0,0,0,0,0.13,0,0,0.1,0.3,0,0,0,0,0,0,0,0,0,0,0,0,0,0,0,100,90,275,15,
Magnesium AZ91C-T6, Cast T6,"Cast (Any cast type, then heat treated)",5,90.07,0,0,0,0.7,0,8.7,0,0,0,0,0.13,0,0,0.1,0.3,0,0,0,0,0,0,0,0,0,0,0,0,0,0,0,100,150,275,6,
AZ91C,cast F,"Cast (Die cast, HPDC, fast cool)",4,90.07,0,0,0,0.7,0,8.7,0,0,0,0,0.13,0,0,0.1,0.3,0,0,0,0,0,0,0,0,0,0,0,0,0,0,0,100,97,166,2,
AZ91C,cast T4,"Cast (Any cast type, then heat treated)",5,90.07,0,0,0,0.7,0,8.7,0,0,0,0,0.13,0,0,0.1,0.3,0,0,0,0,0,0,0,0,0,0,0,0,0,0,0,100,97,276,11,
AZ91C,cast T6,"Cast (Any cast type, then heat treated)",5,90.07,0,0,0,0.7,0,8.7,0,0,0,0,0.13,0,0,0.1,0.3,0,0,0,0,0,0,0,0,0,0,0,0,0,0,0,100,131,276,5,
Mg-9Al-1Zn-5Nd,extruded (340C),Extruded,1,86.1,4.3,0,0,1.1,0,8.5,0,0,0,0,0,0,0,0,0,0,0,0,0,0,0,0,0,0,0,0,0,0,0,0,100,379,426,13,
ML19,cast T6,"Cast (Any cast type, then heat treated)",5,94.8,2.1,0,0,0.4,0,0.02,0,0.52,0,0,0,2.1,0,0.03,0.03,0,0,0,0,0,0,0,0,0,0,0,0,0,0,0,100,195,275,3,
ML19,cast T6,"Cast (Any cast type, then heat treated)",5,94.71,2.3,0,0,0.41,0,0.02,0,0.5,0,0,0,2,0,0.03,0.03,0,0,0,0,0,0,0,0,0,0,0,0,0,0,0,100,175,255,3,
Magnesium EZ33A-T5, Cast T5,"Cast (Any cast type, then heat treated)",5,93,3.25,0.1,0.25,2.55,0,0,0,0.75,0,0,0,0,0,0.1,0,0,0,0,0,0,0,0,0,0,0,0,0,0,0,0,100,125,160,2,
Magnesium AE42-F, Die Cast F,"Cast (Die cast, HPDC, fast cool)",4,93.4,0.8,0.8,0.8,0,0,4,0,0,0,0,0.1,0,0,0,0,0,0,0,0,0.1,0,0,0,0,0,0,0,0,0,0,100,145,234,11,
AE42,high pressure die-cast (350C),"Cast (Die cast, HPDC, fast cool)",4,94.4302,0,0,0,0.002,0,4.58,0,0,0,0,0.237,0,0,0.0008,0.75,0,0,0,0,0,0,0,0,0,0,0,0,0,0,0,100,120,166,2.1,
AE42,high pressure die-cast (350C),"Cast (Die cast, HPDC, fast cool)",4,94.4302,0,0,0,0.002,0,4.58,0,0,0,0,0.237,0,0,0.0008,0.75,0,0,0,0,0,0,0,0,0,0,0,0,0,0,0,100,115,240,17.5,
WE43A-T5 Magnesium,T5,"Cast (Any cast type, then heat treated)",5,91.8911245,1.13,1.13,1.13,0,0,0,0,0.70281124,0,0,0,4.01606426,0,0,0,0,0,0,0,0,0,0,0,0,0,0,0,0,0,0,100,160,270,5.2,
AZ91-2RE,as-cast (730C),"Cast  (sand, slow cool)",3,89.824,0.288,0.944,0.505,0.823,0,7.28,0,0,0,0,0.15,0,0,0,0,0,0,0,0,0.186,0,0,0,0,0,0,0,0,0,0,100,105,169,3.14,
Magnesium WE54-T6, Cast T6,"Cast (Any cast type, then heat treated)",5,90.625,3,0,0,0.2,0,0,0,0.7,0,0,0.15,5.125,0,0,0,0.2,0,0,0,0,0,0,0,0,0,0,0,0,0,0,100,225,280,4,
Magnesium AZ91E-F, Cast F,"Cast (Die cast, HPDC, fast cool)",4,90.125,0,0,0,0.7,0,8.7,0,0,0,0,0.26,0,0,0.015,0.2,0,0,0,0,0,0,0,0,0,0,0,0,0,0,0,100,97,165,2.5,
Magnesium AZ91E-T4, Cast T4,"Cast (Any cast type, then heat treated)",5,90.125,0,0,0,0.7,0,8.7,0,0,0,0,0.26,0,0,0.015,0.2,0,0,0,0,0,0,0,0,0,0,0,0,0,0,0,100,90,275,15,
Magnesium AZ91E-T6, Cast T6,"Cast (Any cast type, then heat treated)",5,90.125,0,0,0,0.7,0,8.7,0,0,0,0,0.26,0,0,0.015,0.2,0,0,0,0,0,0,0,0,0,0,0,0,0,0,0,100,145,275,6,
WE54A,as-cast T6,"Cast (Any cast type, then heat treated)",5,90.78,1,1,1,0.2,0,0,0,0.7,0,0,0.15,5.13,0,0.03,0.01,0,0,0,0,0,0,0,0,0,0,0,0,0,0,0,100,170,170,7.5,
Magnesium EQ-21A-T6, Sand/Permanent Mold Castings T6,"Cast  (sand, slow cool)",3,95.475,2.25,0,0,0,0,0,0,0.7,1.5,0,0,0,0,0.075,0,0,0,0,0,0,0,0,0,0,0,0,0,0,0,0,100,193,234,2,
AZ91D,die-cast (576C),"Cast (Die cast, HPDC, fast cool)",4,90.115,0,0,0,0.7,0,9,0,0,0,0,0.15,0,0,0.015,0.02,0,0,0,0,0,0,0,0,0,0,0,0,0,0,0,100,124,170,3,
AZ91D,as-cast (576C),"Cast  (sand, slow cool)",3,90.115,0,0,0,0.7,0,9,0,0,0,0,0.15,0,0,0.015,0.02,0,0,0,0,0,0,0,0,0,0,0,0,0,0,0,100,120,170,2,
AZ91D,rheocast (576C),"Cast (Any cast type, then heat treated)",5,90.115,0,0,0,0.7,0,9,0,0,0,0,0.15,0,0,0.015,0.02,0,0,0,0,0,0,0,0,0,0,0,0,0,0,0,100,83,92,0.3,
AZ91D,"as-cast, extruded (576C)",Extruded,1,90.115,0,0,0,0.7,0,9,0,0,0,0,0.15,0,0,0.015,0.02,0,0,0,0,0,0,0,0,0,0,0,0,0,0,0,100,226,313,15.6,
AZ91D,"rheocast, extruded (576C)","Cast (Any cast type, then heat treated)",5,90.115,0,0,0,0.7,0,9,0,0,0,0,0.15,0,0,0.015,0.02,0,0,0,0,0,0,0,0,0,0,0,0,0,0,0,100,215,296,10.2,
Mg-3Al-0.2Ce,Extrusion,Extruded,1,95.505,0,0.26,0,0.01,0,3.7,0,0,0,0,0.02,0,0,0.005,0.5,0,0,0,0,0,0,0,0,0,0,0,0,0,0,0,100,110,240,17.3,
Magnesium ZK21A-F, Extruded Solid Shapes F,Extruded,1,96.575,0,0,0,2.3,0,0,0.5,0.625,0,0,0,0,0,0,0,0,0,0,0,0,0,0,0,0,0,0,0,0,0,0,100,195,260,4,
