Repository: katrina-coder/Magnesium-alloys-database

File: M-916 - wt%.csv (part 2 of 4)
Name,Condition,Process-Heat treatment,Coded,Mg,Nd,Ce,La,Zn,Sn,Al,Ca,Zr,Ag,Ho,Mn,Y,Gd,Cu,Si,Li,Yb,Th,Sb,Pr,Ga,Be,Fe,Ni,Sc,Tb,Dy,Er,Sr,Bi,Sum,YS(MPa),UTS(MPa),Ductility,DOI
Magnesium AM60B-F, Die Cast F,"Cast (Die cast, HPDC, fast cool)",4,93.355,0,0,0,0.22,0,6,0,0,0,0,0.425,0,0,0,0,0,0,0,0,0,0,0,0,0,0,0,0,0,0,0,100,131,241,13,
Magnesium AZ91A-F, Die Cast F,"Cast (Die cast, HPDC, fast cool)",4,90.045,0,0,0,0.675,0,9,0,0,0,0,0.13,0,0,0.1,0.05,0,0,0,0,0,0,0,0,0,0,0,0,0,0,0,100,150,230,3,
Magnesium AM60A-F, Die Cast F,"Cast (Die cast, HPDC, fast cool)",4,93.365,0,0,0,0.22,0,6,0,0,0,0,0.365,0,0,0,0.05,0,0,0,0,0,0,0,0,0,0,0,0,0,0,0,100,131,241,13,
AZ61,Extrusion F,Extruded,1,92.775,0,0,0,1,0,6,0,0,0,0,0.225,0,0,0,0,0,0,0,0,0,0,0,0,0,0,0,0,0,0,0,100,180,260,7,
AZ61,Forgings F,Wrought - rolled and Forging,6,92.775,0,0,0,1,0,6,0,0,0,0,0.225,0,0,0,0,0,0,0,0,0,0,0,0,0,0,0,0,0,0,0,100,160,275,7,
Magnesium AZ91B-F, Die Cast F,"Cast (Die cast, HPDC, fast cool)",4,89.345,0,0,0,0.675,0,9,0,0,0,0,0.13,0,0,0.35,0.5,0,0,0,0,0,0,0,0,0,0,0,0,0,0,0,100,150,230,3,
Magnesium AZ91D-F, Cast F,"Cast (Die cast, HPDC, fast cool)",4,90.065,0,0,0,0.675,0,9,0,0,0,0,0.13,0,0,0.03,0.1,0,0,0,0,0,0,0,0,0,0,0,0,0,0,0,100,150,230,3,
Mg-6Al-1RE,as-cast (730C),"Cast  (sand, slow cool)",3,92.805,0.142,0.469,0.245,0.634,0,5.59,0,0,0,0,0.115,0,0,0,0,0,0,0,0,0,0,0,0,0,0,0,0,0,0,0,100,101,183,6.93,
WE54A-T6 Magnesium,T6,"Cast (Any cast type, then heat treated)",5,91.36945308,0.92,0.92,0.92,0,0,0,0,0.70245861,0,0,0,5.16808831,0,0,0,0,0,0,0,0,0,0,0,0,0,0,0,0,0,0,100,180,270,4.3,
WE54A-T5 Magnesium,T5,"Cast (Any cast type, then heat treated)",5,91.36945308,0.92,0.92,0.92,0,0,0,0,0.70245861,0,0,0,5.16808831,0,0,0,0,0,0,0,0,0,0,0,0,0,0,0,0,0,0,100,180,300,5.6,
ISO-WD32350-O Magnesium,O,"Cast (Any cast type, then heat treated)",5,96.99097291,0,0,0,2.05616851,0,0,0,0,0,0,0.95285858,0,0,0,0,0,0,0,0,0,0,0,0,0,0,0,0,0,0,0,100,140,250,9,
ISO-WD32350-F Magnesium,F,"Cast (Die cast, HPDC, fast cool)",4,96.99097291,0,0,0,2.05616851,0,0,0,0,0,0,0.95285858,0,0,0,0,0,0,0,0,0,0,0,0,0,0,0,0,0,0,0,100,170,260,10,
ISO-WD32350-H24 Magnesium,H24,"Cast (Any cast type, then heat treated)",5,96.99097291,0,0,0,2.05616851,0,0,0,0,0,0,0.95285858,0,0,0,0,0,0,0,0,0,0,0,0,0,0,0,0,0,0,0,100,180,290,5.7,
ZK61A-T5 Magnesium,T5,"Cast (Any cast type, then heat treated)",5,93.18637274,0,0,0,6.01202405,0,0,0,0.80160321,0,0,0,0,0,0,0,0,0,0,0,0,0,0,0,0,0,0,0,0,0,0,100,180,290,5.8,
ZK61A-T6 Magnesium,T6,"Cast (Any cast type, then heat treated)",5,93.18637274,0,0,0,6.01202405,0,0,0,0.80160321,0,0,0,0,0,0,0,0,0,0,0,0,0,0,0,0,0,0,0,0,0,0,100,200,310,7.1,
WE54,as-extruded (300C),Extruded,1,91.89,1.68,0.1,0,0,0,0,0,0.26,0,0,0,5.29,0.27,0,0,0,0,0,0,0,0,0,0,0,0,0,0.51,0,0,0,100,510,510,2.7,
EZ33,Sand Cast: T5,"Cast (Any cast type, then heat treated)",5,93.4,0.7,1.8,0.7,2.7,0,0,0,0.7,0,0,0,0,0,0,0,0,0,0,0,0,0,0,0,0,0,0,0,0,0,0,100,95,140,3,
EZ33,Chilled Cast: T5,"Cast (Any cast type, then heat treated)",5,93.4,0.7,1.8,0.7,2.7,0,0,0,0.7,0,0,0,0,0,0,0,0,0,0,0,0,0,0,0,0,0,0,0,0,0,0,100,100,155,3,
"Magnesium, Elektron ZW3, F",Elektron ZW3 F,"Cast (Die cast, HPDC, fast cool)",4,96.14614615,0,0,0,3.25325325,0,0,0,0.6006006,0,0,0,0,0,0,0,0,0,0,0,0,0,0,0,0,0,0,0,0,0,0,100,237.5,317.5,17.5,
ZK60,as-cast F,"Cast (Die cast, HPDC, fast cool)",4,93.9,0,0,0,5.54,0,0,0,0.56,0,0,0,0,0,0,0,0,0,0,0,0,0,0,0,0,0,0,0,0,0,0,100,196,275,5,
ZK60,as-cast T5,"Cast (Any cast type, then heat treated)",5,93.9,0,0,0,5.54,0,0,0,0.56,0,0,0,0,0,0,0,0,0,0,0,0,0,0,0,0,0,0,0,0,0,0,100,265,314,4,
ZK60,extruded (423K),Extruded,1,93.9,0,0,0,5.54,0,0,0,0.56,0,0,0,0,0,0,0,0,0,0,0,0,0,0,0,0,0,0,0,0,0,0,100,288,371,18,
YKN0,Extrusion,Extruded,1,94.51,0,0,0,0,0,0,0,0.53,0,0,0,4.95,0,0,0.01,0,0,0,0,0,0,0,0,0,0,0,0,0,0,0,100,153,231,29.1,
ZA142,"die cast, casting at 700C, mold at 390C","Cast (Die cast, HPDC, fast cool)",4,84.65,0,0,0,13.4,0,1.73,0,0,0,0,0.22,0,0,0,0,0,0,0,0,0,0,0,0,0,0,0,0,0,0,0,100,118,145,1.2,
Mg-9Al-10.7zn-0.15Mn-10vol%Sic (15um),extruded (400C),Extruded,1,80.15,0,0,0,10.7,0,9,0,0,0,0,0.15,0,0,0,0,0,0,0,0,0,0,0,0,0,0,0,0,0,0,0,100,120,135,0.47,
Mg-9Al-10.7zn-0.15Mn-10vol%Sic (20um),extruded (400C),Extruded,1,80.15,0,0,0,10.7,0,9,0,0,0,0,0.15,0,0,0,0,0,0,0,0,0,0,0,0,0,0,0,0,0,0,0,100,117,120,0.24,
Mg-9Al-10.7zn-0.15Mn-10vol%Sic (25um),extruded (400C),Extruded,1,80.15,0,0,0,10.7,0,9,0,0,0,0,0.15,0,0,0,0,0,0,0,0,0,0,0,0,0,0,0,0,0,0,0,100,117.5,127,0.33,
Mg-9Al-10.7zn-0.15Mn-10vol%Sic (38um),extruded (400C),Extruded,1,80.15,0,0,0,10.7,0,9,0,0,0,0,0.15,0,0,0,0,0,0,0,0,0,0,0,0,0,0,0,0,0,0,0,100,110,120,0.45,
Mg-9Al-10.7zn-0.15Mn-10vol%Sic (50um),extruded (400C),Extruded,1,80.15,0,0,0,10.7,0,9,0,0,0,0,0.15,0,0,0,0,0,0,0,0,0,0,0,0,0,0,0,0,0,0,0,100,105,110,0.23,
ZA102,"die cast, casting at 700C, mold at 390C","Cast (Die cast, HPDC, fast cool)",4,88.18,0,0,0,9.7,0,1.87,0,0,0,0,0.25,0,0,0,0,0,0,0,0,0,0,0,0,0,0,0,0,0,0,0,100,93,140,1.96,
Mg-Li-Zn-Y(2),Extrusion,Extruded,1,81.29,0,0,0,9.25,0,0,0,0,0,0,0,1.79,0,0,0,7.67,0,0,0,0,0,0,0,0,0,0,0,0,0,0,100,166,247,17.1,
ZM91,Extrusion,Extruded,1,90.17,0,0,0,8.82,0,0,0,0,0,0,1.01,0,0,0,0,0,0,0,0,0,0,0,0,0,0,0,0,0,0,0,100,225,327,14.4,
ZM91,Cast T6,"Cast (Any cast type, then heat treated)",5,90.17,0,0,0,8.82,0,0,0,0,0,0,1.01,0,0,0,0,0,0,0,0,0,0,0,0,0,0,0,0,0,0,0,100,343,374,2.55,
ZA84-0.5RE,As cast,"Cast (Die cast, HPDC, fast cool)",4,87.25,0.15,0.15,0.15,8.01,0,3.94,0,0,0,0,0.35,0,0,0,0,0,0,0,0,0,0,0,0,0,0,0,0,0,0,0,100,110,145,4.3,
ZA84-1.5RE,As cast,"Cast (Die cast, HPDC, fast cool)",4,86.16,0.53,0.53,0.53,7.92,0,4.07,0,0,0,0,0.26,0,0,0,0,0,0,0,0,0,0,0,0,0,0,0,0,0,0,0,100,120,165,4,
ZA82,"die cast, casting at 700C, mold at 390C","Cast (Die cast, HPDC, fast cool)",4,90.15,0,0,0,7.67,0,1.93,0,0,0,0,0.25,0,0,0,0,0,0,0,0,0,0,0,0,0,0,0,0,0,0,0,100,100,140,2.2,
Mg-Zn-Mn-Sn (3),Extrusion,Extruded,1,90.56,0,0,0,6.17,2.29,0,0,0,0,0,0.98,0,0,0,0,0,0,0,0,0,0,0,0,0,0,0,0,0,0,0,100,250,323,12.5,
HP2/37,,"Cast (Die cast, HPDC, fast cool)",4,96.25,1.87,0.62,0.45,0.81,0,0,0,0,0,0,0,0,0,0,0,0,0,0,0,0,0,0,0,0,0,0,0,0,0,0,100,144,162.1,2.6,
AZ31-5Li   -  Li5 (45 rotation),Extrusion,Extruded,1,91.62,0,0,0,0.79,0,2.53,0,0,0,0,0.27,0,0,0,0,4.79,0,0,0,0,0,0,0,0,0,0,0,0,0,0,100,161,229,18,https://doi.org/10.1016/j.jma.2017.09.001
AZ31-5Li   -  Li5 (TD rotation),Extrusion,Extruded,1,91.62,0,0,0,0.79,0,2.53,0,0,0,0,0.27,0,0,0,0,4.79,0,0,0,0,0,0,0,0,0,0,0,0,0,0,100,112,210,31,https://doi.org/10.1016/j.jma.2017.09.001
Z6(1),Extrusion,Extruded,1,91.62,0,0,0,0.79,0,2.53,0,0,0,0,0.27,0,0,0,0,4.79,0,0,0,0,0,0,0,0,0,0,0,0,0,0,100,113,242,25,
AZ31-1Li   -  Li1 (45 rotation),Extrusion,Extruded,1,95.4,0,0,0,0.76,0,2.52,0,0,0,0,0.39,0,0,0,0,0.93,0,0,0,0,0,0,0,0,0,0,0,0,0,0,100,168,246,14,https://doi.org/10.1016/j.jma.2017.09.001
AZ31-1Li   -  Li1 (TD rotation),Extrusion,Extruded,1,95.4,0,0,0,0.76,0,2.52,0,0,0,0,0.39,0,0,0,0,0.93,0,0,0,0,0,0,0,0,0,0,0,0,0,0,100,116,227,26,https://doi.org/10.1016/j.jma.2017.09.001
AZ31-3Li   -  Li3 (ED rotation),Extrusion,Extruded,1,95.4,0,0,0,0.76,0,2.52,0,0,0,0,0.39,0,0,0,0,0.93,0,0,0,0,0,0,0,0,0,0,0,0,0,0,100,109,243,21,https://doi.org/10.1016/j.jma.2017.09.001
AZ91,"conventional planar flow casting, extruded (300C)",Extruded,1,90.15,0,0,0,0.7,0,9,0,0,0,0,0.15,0,0,0,0,0,0,0,0,0,0,0,0,0,0,0,0,0,0,0,100,203,322,9,
AZ91,"conventional planar flow casting,, extruded (300C), superplastic deformation ",Extruded,1,90.15,0,0,0,0.7,0,9,0,0,0,0,0.15,0,0,0,0,0,0,0,0,0,0,0,0,0,0,0,0,0,0,0,100,203,322,3,
AZ91RS,"extruded (300C), superplastic deformation",Extruded,1,90.15,0,0,0,0.7,0,9,0,0,0,0,0.15,0,0,0,0,0,0,0,0,0,0,0,0,0,0,0,0,0,0,0,100,229,302,6,
HP2/45,,"Cast (Die cast, HPDC, fast cool)",4,96.54,1.89,0.56,0.33,0.68,0,0,0,0,0,0,0,0,0,0,0,0,0,0,0,0,0,0,0,0,0,0,0,0,0,0,100,138.8,153,2.62,
HP2/58,,"Cast (Die cast, HPDC, fast cool)",4,95.59,1.29,0.51,1.94,0.67,0,0,0,0,0,0,0,0,0,0,0,0,0,0,0,0,0,0,0,0,0,0,0,0,0,0,100,157.2265375,180.25615,1.45629625,
HP2/55,,"Cast (Die cast, HPDC, fast cool)",4,96.93,1.37,0.54,0.5,0.66,0,0,0,0,0,0,0,0,0,0,0,0,0,0,0,0,0,0,0,0,0,0,0,0,0,0,100,134.8153875,160.05285,3.188326,
HP2/76,,"Cast (Die cast, HPDC, fast cool)",4,94.68,1.59,1.59,1.5,0.64,0,0,0,0,0,0,0,0,0,0,0,0,0,0,0,0,0,0,0,0,0,0,0,0,0,0,100,173.9691875,186.59005,1.386473,
HP2/92,,"Cast (Die cast, HPDC, fast cool)",4,96.37,0.85,0.23,1.93,0.62,0,0,0,0,0,0,0,0,0,0,0,0,0,0,0,0,0,0,0,0,0,0,0,0,0,0,100,139.185725,164.36935,1.95439875,
HP2/68,,"Cast (Die cast, HPDC, fast cool)",4,97,1.59,0.51,0.31,0.59,0,0,0,0,0,0,0,0,0,0,0,0,0,0,0,0,0,0,0,0,0,0,0,0,0,0,100,141.514075,166.213325,3.5387685,
HP2/10,,"Cast (Die cast, HPDC, fast cool)",4,97.09,1.43,0.56,0.33,0.59,0,0,0,0,0,0,0,0,0,0,0,0,0,0,0,0,0,0,0,0,0,0,0,0,0,0,100,123.9,150.9,3,
HP2/6,,"Cast (Die cast, HPDC, fast cool)",4,96.79,0.82,0.29,1.51,0.59,0,0,0,0,0,0,0,0,0,0,0,0,0,0,0,0,0,0,0,0,0,0,0,0,0,0,100,136.3,172.8,4,
HP2/20,,"Cast (Die cast, HPDC, fast cool)",4,95.27,3.67,0.26,0.26,0.54,0,0,0,0,0,0,0,0,0,0,0,0,0,0,0,0,0,0,0,0,0,0,0,0,0,0,100,151.7,166.6,2.2,
"Magnesium, AS41B, cast, F",AS41Bcast F,"Cast (Die cast, HPDC, fast cool)",4,94.15,0,0,0,0,0,4.325,0,0,0,0,0.525,0,0,0,1,0,0,0,0,0,0,0,0,0,0,0,0,0,0,0,100,135,231,11,
HP2/195 ,,"Cast (Die cast, HPDC, fast cool)",4,96.59,1.01,0.01,2.39,0,0,0,0,0,0,0,0,0,0,0,0,0,0,0,0,0,0,0,0,0,0,0,0,0,0,0,100,152.7994,169.0236,2.635171333,
HP2/191 ,,"Cast (Die cast, HPDC, fast cool)",4,97.29,0.18,0.01,2.52,0,0,0,0,0,0,0,0,0,0,0,0,0,0,0,0,0,0,0,0,0,0,0,0,0,0,0,100,136.1634,171.640675,3.30212375,
HP2/205,,"Cast (Die cast, HPDC, fast cool)",4,97.42,0.17,2.4,0.01,0,0,0,0,0,0,0,0,0,0,0,0,0,0,0,0,0,0,0,0,0,0,0,0,0,0,0,100,134.0848125,160.171275,3.757381,
HP2/199,,"Cast (Die cast, HPDC, fast cool)",4,96.9,0.01,0.39,2.7,0,0,0,0,0,0,0,0,0,0,0,0,0,0,0,0,0,0,0,0,0,0,0,0,0,0,0,100,143.4565333,179.3144667,3.618842333,
HP2/197,,"Cast (Die cast, HPDC, fast cool)",4,97.22,0.01,0.09,2.68,0,0,0,0,0,0,0,0,0,0,0,0,0,0,0,0,0,0,0,0,0,0,0,0,0,0,0,100,130.3275625,164.4487,2.65258075,
HP2/189 ,,"Cast (Die cast, HPDC, fast cool)",4,97.43,0.01,0.01,2.55,0,0,0,0,0,0,0,0,0,0,0,0,0,0,0,0,0,0,0,0,0,0,0,0,0,0,0,100,128.3733375,169.7509,3.34853875,
HP2/196,,"Cast (Die cast, HPDC, fast cool)",4,97.44,0.01,0.01,2.54,0,0,0,0,0,0,0,0,0,0,0,0,0,0,0,0,0,0,0,0,0,0,0,0,0,0,0,100,132.1282333,164.2361,2.805392333,
HP2/213,,"Cast (Die cast, HPDC, fast cool)",4,97.12,0.01,0.65,2.22,0,0,0,0,0,0,0,0,0,0,0,0,0,0,0,0,0,0,0,0,0,0,0,0,0,0,0,100,144.7911625,175.4645,3.050102,
HP2/212,,"Cast (Die cast, HPDC, fast cool)",4,97.03,0.01,1.26,1.7,0,0,0,0,0,0,0,0,0,0,0,0,0,0,0,0,0,0,0,0,0,0,0,0,0,0,0,100,142.15605,172.11045,3.1408145,
HP2/210,,"Cast (Die cast, HPDC, fast cool)",4,96.97,0.01,2.43,0.59,0,0,0,0,0,0,0,0,0,0,0,0,0,0,0,0,0,0,0,0,0,0,0,0,0,0,0,100,137.7224625,161.648325,2.476855,
HP2/203,,"Cast (Die cast, HPDC, fast cool)",4,97.51,0.01,2.47,0.01,0,0,0,0,0,0,0,0,0,0,0,0,0,0,0,0,0,0,0,0,0,0,0,0,0,0,0,100,129.562075,153.6581,3.00445075,
Mg-Mn-Ce (4),Extrusion,Extruded,1,98.54,0,0.43,0,0,0,0,0,0,0,0,1.03,0,0,0,0,0,0,0,0,0,0,0,0,0,0,0,0,0,0,0,100,142.8,266.5,15.4,
LA141,"Sheet, Plate T7",Wrought - rolled and Forging,6,84.65,0,0,0,0,0,1.2,0,0,0,0,0.15,0,0,0,0,14,0,0,0,0,0,0,0,0,0,0,0,0,0,0,100,95,115,10,
ACa54,as-extruded (300C),Extruded,1,91.39,0,0,0,0,0,5.07,3.54,0,0,0,0,0,0,0,0,0,0,0,0,0,0,0,0,0,0,0,0,0,0,0,100,470,493,7.2,
Mg-Al-RE,Extrusion,Extruded,1,86.6,1.66,2.9,2.67,0.58,0,5.28,0,0,0,0,0.12,0,0,0,0,0,0,0,0,0.19,0,0,0,0,0,0,0,0,0,0,100,84,156,5.6,
WE43,as-extruded (330C),Extruded,1,92.7,2.28,0,0,0,0,0,0,0.45,0,0,0,4.11,0.19,0,0,0,0,0,0,0,0,0,0,0,0,0,0.27,0,0,0,100,447,447,4.4,
AZ91D,Cast T8,"Cast (Any cast type, then heat treated)",5,88.7,0,0,0,1,0,9.7,0,0,0,0,0.5,0,0,0,0.1,0,0,0,0,0,0,0,0,0,0,0,0,0,0,0,100,95,140,33,
Mg-Al-Zn-Mn-Bi,As cast,"Cast (Die cast, HPDC, fast cool)",4,88,0,0,0,0.8,0,9,0,0,0,0,0.2,0,0,0,0,0,0,0,0,0,0,0,0,0,0,0,0,0,0,2,100,184,265,4.4,
Mg-Al-Zn-Mn-Bi,As cast,"Cast (Die cast, HPDC, fast cool)",4,89,0,0,0,0.8,0,9,0,0,0,0,0.2,0,0,0,0,0,0,0,0,0,0,0,0,0,0,0,0,0,0,1,100,166,250,4.6,
Mg-Al-Zn-Mn-Bi,As cast,"Cast (Die cast, HPDC, fast cool)",4,89.5,0,0,0,0.8,0,9,0,0,0,0,0.2,0,0,0,0,0,0,0,0,0,0,0,0,0,0,0,0,0,0,0.5,100,132,232,4.7,
Mg-Y-Zr-Nd,As cast,"Cast (Die cast, HPDC, fast cool)",4,92.5,0.5,0,0,0,0,0,0,3,0,0,0,4,0,0,0,0,0,0,0,0,0,0,0,0,0,0,0,0,0,0,100,132,190,6.5,
Mg-Y-Zr-Nd,Extrusion,Extruded,1,92.5,0.5,0,0,0,0,0,0,3,0,0,0,4,0,0,0,0,0,0,0,0,0,0,0,0,0,0,0,0,0,0,100,200,260,12,
M1,"Sheet, Plate F","Cast (Any cast type, then heat treated)",5,98.5,0,0,0,0,0,0,0,1.5,0,0,0,0,0,0,0,0,0,0,0,0,0,0,0,0,0,0,0,0,0,0,100,70,200,4,
M1,Extrusion F,Extruded,1,98.5,0,0,0,0,0,0,0,1.5,0,0,0,0,0,0,0,0,0,0,0,0,0,0,0,0,0,0,0,0,0,0,100,130,230,4,
M1,Forgings F,Wrought - rolled and Forging,6,98.5,0,0,0,0,0,0,0,1.5,0,0,0,0,0,0,0,0,0,0,0,0,0,0,0,0,0,0,0,0,0,0,100,105,200,4,
WE54A,Cast T9,"Cast (Any cast type, then heat treated)",5,90.5,1,1,1,0,0,0,0,1,0,0,0,5.5,0,0,0,0,0,0,0,0,0,0,0,0,0,0,0,0,0,0,100,170,225,7.5,
ZK61,Extrusions F,Extruded,1,93.2,0,0,0,6,0,0,0,0.8,0,0,0,0,0,0,0,0,0,0,0,0,0,0,0,0,0,0,0,0,0,0,100,210,285,6,
ZK61,T5,"Cast (Any cast type, then heat treated)",5,93.2,0,0,0,6,0,0,0,0.8,0,0,0,0,0,0,0,0,0,0,0,0,0,0,0,0,0,0,0,0,0,0,100,240,305,4,
ZK61,Forgings T5,Wrought - rolled and Forging,6,93.2,0,0,0,6,0,0,0,0.8,0,0,0,0,0,0,0,0,0,0,0,0,0,0,0,0,0,0,0,0,0,0,100,160,275,7,
YKN1,Extrusion,Extruded,1,93.16,1.01,0,0,0,0,0,0,0.74,0,0,0,5.08,0,0,0.01,0,0,0,0,0,0,0,0,0,0,0,0,0,0,0,100,216,273,24.2,
"Magnesium, WE54A, cast",WE54Acast,"Cast (Die cast, HPDC, fast cool)",4,92.31549581,1.775298,0,0,0,0,0,0,0.7101192,0,0,0,5.19908699,0,0,0,0,0,0,0,0,0,0,0,0,0,0,0,0,0,0,100,205,280,4,
"Magnesium, WE54A, T6",WE54A T6,"Cast (Any cast type, then heat treated)",5,92.31549581,1.775298,0,0,0,0,0,0,0.7101192,0,0,0,5.19908699,0,0,0,0,0,0,0,0,0,0,0,0,0,0,0,0,0,0,100,207.5,285,4,
"Magnesium, WE43B, cast, T6",WE43Bcast T6,"Cast (Any cast type, then heat treated)",5,92.9726997,2.27502528,0,0,0,0,0,0,0.70778564,0,0,0,4.04448938,0,0,0,0,0,0,0,0,0,0,0,0,0,0,0,0,0,0,100,182,270.5,9.5,
"Magnesium, ZE41A, cast, T5",ZE41Acast T5,"Cast (Any cast type, then heat treated)",5,93.78446115,0.27568922,0.65162907,0.32581454,4.26065163,0,0,0,0.70175439,0,0,0,0,0,0,0,0,0,0,0,0,0,0,0,0,0,0,0,0,0,0,100,127.5,188.5,2.16,
"Magnesium, QE22A, cast, T6",QE22Acast T6,"Cast (Any cast type, then heat treated)",5,94.63927856,0.501002,1.15230461,0.501002,0,0,0,0,0.70140281,2.50501002,0,0,0,0,0,0,0,0,0,0,0,0,0,0,0,0,0,0,0,0,0,100,165.5,234.5,2.5,
"Magnesium, EQ21A, cast",EQ21Acast,"Cast (Die cast, HPDC, fast cool)",4,95.46933666,0.50062578,1.1514393,0.60075094,0,0,0,0,0.7008761,1.50187735,0,0,0,0,0.07509387,0,0,0,0,0,0,0,0,0,0,0,0,0,0,0,0,100,195,258.5,4,
ZE62(ZK61+2%RE)-So2,SO2,"Cast (Any cast type, then heat treated)",5,91.3,0.5,1,0.5,6,0,0,0,0.7,0,0,0,0,0,0,0,0,0,0,0,0,0,0,0,0,0,0,0,0,0,0,100,94,173,3.8,
ZE62(ZK61+2%RE) -H2,H2,"Cast (Any cast type, then heat treated)",5,91.3,0.5,1,0.5,6,0,0,0,0.7,0,0,0,0,0,0,0,0,0,0,0,0,0,0,0,0,0,0,0,0,0,0,100,181,306,12,
ZK61,T5,"Cast (Any cast type, then heat treated)",5,93.3,0,0,0,6,0,0,0,0.7,0,0,0,0,0,0,0,0,0,0,0,0,0,0,0,0,0,0,0,0,0,0,100,175,275,5,
ZK61,Heat Treatment/Solution Treatment: S02,"Cast (Any cast type, then heat treated)",5,93.3,0,0,0,6,0,0,0,0.7,0,0,0,0,0,0,0,0,0,0,0,0,0,0,0,0,0,0,0,0,0,0,100,186,271,3.5,
ZK61,H2,"Cast (Any cast type, then heat treated)",5,93.3,0,0,0,6,0,0,0,0.7,0,0,0,0,0,0,0,0,0,0,0,0,0,0,0,0,0,0,0,0,0,0,100,183,252,2.5,
ZK51,T5,"Cast (Any cast type, then heat treated)",5,94.8,0,0,0,4.5,0,0,0,0.7,0,0,0,0,0,0,0,0,0,0,0,0,0,0,0,0,0,0,0,0,0,0,100,140,235,5,
ZE41,T5,"Cast (Any cast type, then heat treated)",5,93.8,0.3,0.7,0.3,4.2,0,0,0,0.7,0,0,0,0,0,0,0,0,0,0,0,0,0,0,0,0,0,0,0,0,0,0,100,135,180,2,
Mg-Gd-Y-Zn-Zr (3),Cast + T6,"Cast (Any cast type, then heat treated)",5,83.6,0,0,0,0.7,0,0,0,0.7,0,0,0,3.8,11.2,0,0,0,0,0,0,0,0,0,0,0,0,0,0,0,0,0,100,300,310,2,
YKN3,Extrusion,Extruded,1,91.82,2.63,0,0,0,0,0,0,0.7,0,0,0,4.84,0,0,0.01,0,0,0,0,0,0,0,0,0,0,0,0,0,0,0,100,233,285,4.7,
Mg-Gd-Y-Zn-Zr (2),Cast + T6,"Cast (Any cast type, then heat treated)",5,84.2,0,0,0,0,0,0,0,0.7,0,0,0,3.8,11.3,0,0,0,0,0,0,0,0,0,0,0,0,0,0,0,0,0,100,300,330,2,
QE22,Sand/Chill Cast T6,"Cast (Any cast type, then heat treated)",5,94.3,2.5,0,0,0,0,0,0,0.7,2.5,0,0,0,0,0,0,0,0,0,0,0,0,0,0,0,0,0,0,0,0,0,100,185,240,2,
Mg-Zn-Ca-La,Extruded + T5,Extruded,1,82.07,0,0,0,1.62,0,0,0,0.65,0,0,0,5.66,10,0,0,0,0,0,0,0,0,0,0,0,0,0,0,0,0,0,100,473,542,8,
YKN0.5,Extrusion,Extruded,1,93.88,0.49,0,0,0,0,0,0,0.64,0,0,0,4.98,0,0,0.01,0,0,0,0,0,0,0,0,0,0,0,0,0,0,0,100,185,256,27.4,
ISO-WD32260-T6 Magnesium,T6,"Cast (Any cast type, then heat treated)",5,93.86733417,0,0,0,5.5068836,0,0,0,0.62578223,0,0,0,0,0,0,0,0,0,0,0,0,0,0,0,0,0,0,0,0,0,0,100,250,330,4.5,
ISO-WD32260-F Magnesium,F,"Cast (Die cast, HPDC, fast cool)",4,93.86733417,0,0,0,5.5068836,0,0,0,0.62578223,0,0,0,0,0,0,0,0,0,0,0,0,0,0,0,0,0,0,0,0,0,0,100,230,330,5.7,
ISO-WD32260-T5 Magnesium,T5,"Cast (Any cast type, then heat treated)",5,93.86733417,0,0,0,5.5068836,0,0,0,0.62578223,0,0,0,0,0,0,0,0,0,0,0,0,0,0,0,0,0,0,0,0,0,0,100,250,340,6,
ISO-WD32250-T5 Magnesium,T5,"Cast (Any cast type, then heat treated)",5,96.12015019,0,0,0,3.25406758,0,0,0,0.62578223,0,0,0,0,0,0,0,0,0,0,0,0,0,0,0,0,0,0,0,0,0,0,100,290,310,4.5,
ISO-WD32250-F Magnesium,F,"Cast (Die cast, HPDC, fast cool)",4,96.12015019,0,0,0,3.25406758,0,0,0,0.62578223,0,0,0,0,0,0,0,0,0,0,0,0,0,0,0,0,0,0,0,0,0,0,100,240,330,8.6,
ZK60,forged,Wrought - rolled and Forging,6,93.4,0,0,0,6,0,0,0,0.6,0,0,0,0,0,0,0,0,0,0,0,0,0,0,0,0,0,0,0,0,0,0,100,235,315,8,
ZK30,forged,Wrought - rolled and Forging,6,96.4,0,0,0,3,0,0,0,0.6,0,0,0,0,0,0,0,0,0,0,0,0,0,0,0,0,0,0,0,0,0,0,100,215,300,9,
Magnesium ZK31-T5, Extruded Bars/Shapes T5,Extruded,1,96.4,0,0,0,3,0,0,0,0.6,0,0,0,0,0,0,0,0,0,0,0,0,0,0,0,0,0,0,0,0,0,0,100,207,296,7,
Magnesium ZK31-T5, Forgings T5,Wrought - rolled and Forging,6,96.4,0,0,0,3,0,0,0,0.6,0,0,0,0,0,0,0,0,0,0,0,0,0,0,0,0,0,0,0,0,0,0,100,207,290,7,
ZW3,Extrusion,Extruded,1,96.4,0,0,0,3,0,0,0,0.6,0,0,0,0,0,0,0,0,0,0,0,0,0,0,0,0,0,0,0,0,0,0,100,225,305,8,
Mg-12Gd-3Y-0.6Zr,﻿525 °C/10 h + extruded at 460 °C (16:1) + extruded at 430 °C (16:1) + aged at 225 °C/12 h,Extruded,1,84.4,0,0,0,0,0,0,0,0.6,0,0,0,3,12,0,0,0,0,0,0,0,0,0,0,0,0,0,0,0,0,0,100,350,446,10.2,
AM30,Extrusion,Extruded,1,92,0,1.5,0,6,0,0,0,0.5,0,0,0,0,0,0,0,0,0,0,0,0,0,0,0,0,0,0,0,0,0,0,100,330,349,19,
ZKE602,Extrusion,Extruded,1,92.5,0,1,0,6,0,0,0,0.5,0,0,0,0,0,0,0,0,0,0,0,0,0,0,0,0,0,0,0,0,0,0,100,314,349,21,
ZKE601,Extrusion,Extruded,1,93,0,0.5,0,6,0,0,0,0.5,0,0,0,0,0,0,0,0,0,0,0,0,0,0,0,0,0,0,0,0,0,0,100,260,329,22,
ZKE600,Extrusion,Extruded,1,93.5,0,0,0,6,0,0,0,0.5,0,0,0,0,0,0,0,0,0,0,0,0,0,0,0,0,0,0,0,0,0,0,100,255,324,27,
WE54,T6,"Cast (Any cast type, then heat treated)",5,91.15,3.25,0,0,0,0,0,0,0.5,0,0,0,5.1,0,0,0,0,0,0,0,0,0,0,0,0,0,0,0,0,0,0,100,200,285,4,
WE43,T6,"Cast (Any cast type, then heat treated)",5,92.25,3.25,0,0,0,0,0,0,0.5,0,0,0,4,0,0,0,0,0,0,0,0,0,0,0,0,0,0,0,0,0,0,100,190,250,7,
WE43,"extruded, forged T5",Extruded,1,92.5,1,1,1,0,0,0,0,0.5,0,0,0,4,0,0,0,0,0,0,0,0,0,0,0,0,0,0,0,0,0,0,100,160,260,6,
Mg-Gd-Y-Zr(1),Extrusion - T5,Extruded,1,87.5,0,0,0,0,0,0,0,0.5,0,0,0,2,10,0,0,0,0,0,0,0,0,0,0,0,0,0,0,0,0,0,100,239,362,4.7,
Mg-Gd-Y-Zr(2),Extrusion(673K),Extruded,1,87.5,0,0,0,0,0,0,0,0.5,0,0,0,2,10,0,0,0,0,0,0,0,0,0,0,0,0,0,0,0,0,0,100,311,403,15.3,
Mg-Gd-Ag-Zr,Cast + T6,"Cast (Any cast type, then heat treated)",5,86.5,2,0,0,0,0,0,0,0.5,0,0,0,0,11,0,0,0,0,0,0,0,0,0,0,0,0,0,0,0,0,0,100,230,350,2.3,
Mg-Gd-Zr(1),He + R,Extruded,1,85.5,0,0,0,0,0,0,0,0.5,0,0,0,0,14,0,0,0,0,0,0,0,0,0,0,0,0,0,0,0,0,0,100,305,375,3.5,
Mg -Al-Cu-Zr,Strain Heat Treatment,Wrought - rolled and Forging,6,94.5,0,0,0,0,0,1,0,0.5,0,0,0,0,0,4,0,0,0,0,0,0,0,0,0,0,0,0,0,0,0,0,100,100,260,6,
"Magnesium, ZK60A-F",ZK60A F,"Cast (Die cast, HPDC, fast cool)",4,94.05276105,0,0,0,5.49723895,0,0,0,0.45,0,0,0,0,0,0,0,0,0,0,0,0,0,0,0,0,0,0,0,0,0,0,100,247.5,327.5,5,
"Magnesium, ZK60A-T5",ZK60A T5,"Cast (Any cast type, then heat treated)",5,94.05276105,0,0,0,5.49723895,0,0,0,0.45,0,0,0,0,0,0,0,0,0,0,0,0,0,0,0,0,0,0,0,0,0,0,100,292,358,5,
Mg-Zn-Y-Zr(Alloy 2) (300 C),Extrusion (300 C),Extruded,1,92.7,0,0,0,5.53,0,0,0,0.42,0,0,0,1.35,0,0,0,0,0,0,0,0,0,0,0,0,0,0,0,0,0,0,100,285,340,10,
Mg-Zn-Y-Zr(Alloy 3) (300 C),Extrusion (300 C),Extruded,1,92.36,0,0,0,5.55,0,0,0,0.37,0,0,0,1.72,0,0,0,0,0,0,0,0,0,0,0,0,0,0,0,0,0,0,100,264,335,15,
Mg-Y-RE-Zr,Extrusion,Extruded,1,92.29,1,1,1,0,0,0,0,0.36,0,0,0,4.35,0,0,0,0,0,0,0,0,0,0,0,0,0,0,0,0,0,0,100,165,265,6,
Mg-Gd-Y-Zn-Zr (1) or ZK60,Hot Extrusion,Extruded,1,95.5,0,0,0,0.7,0,0,0,0.2,0,0,0,1.8,1.8,0,0,0,0,0,0,0,0,0,0,0,0,0,0,0,0,0,100,473,542,8,
Mg-Gd-Y-Zn-Zr,Hot Extrusion,Extruded,1,93.94,0,0,0,5,0,0,0,0.16,0,0,0,0.9,0,0,0,0,0,0,0,0,0,0,0,0,0,0,0,0,0,0,100,317,363,12,
ZE41,as-extruded (300C),Extruded,1,94.41,0,0.78,0.32,4.37,0,0,0,0.12,0,0,0,0,0,0,0,0,0,0,0,0,0,0,0,0,0,0,0,0,0,0,100,405,421,18,
ZA146,"die cast, casting at 700C, mold at 390C","Cast (Die cast, HPDC, fast cool)",4,79.27,0,0,0,14.3,0,6.17,0,0,0,0,0.26,0,0,0,0,0,0,0,0,0,0,0,0,0,0,0,0,0,0,0,100,111,114,1,
ZA144,"die cast, casting at 700C, mold at 390C","Cast (Die cast, HPDC, fast cool)",4,82.17,0,0,0,13.8,0,3.87,0,0,0,0,0.16,0,0,0,0,0,0,0,0,0,0,0,0,0,0,0,0,0,0,0,100,134,141,1,
ZA124,"die cast, casting at 700C, mold at 390C","Cast (Die cast, HPDC, fast cool)",4,83.19,0,0,0,12.2,0,4.21,0,0,0,0,0.4,0,0,0,0,0,0,0,0,0,0,0,0,0,0,0,0,0,0,0,100,114,142,1.41,
ZA126,"die cast, casting at 700C, mold at 390C","Cast (Die cast, HPDC, fast cool)",4,82.58,0,0,0,11.8,0,5.47,0,0,0,0,0.15,0,0,0,0,0,0,0,0,0,0,0,0,0,0,0,0,0,0,0,100,117,139,1.42,
ZA106,"die cast, casting at 700C, mold at 390C","Cast (Die cast, HPDC, fast cool)",4,83.43,0,0,0,10.8,0,5.6,0,0,0,0,0.17,0,0,0,0,0,0,0,0,0,0,0,0,0,0,0,0,0,0,0,100,109,135,1.85,
ZA104,"die cast, casting at 700C, mold at 390C","Cast (Die cast, HPDC, fast cool)",4,86.33,0,0,0,9.73,0,3.69,0,0,0,0,0.25,0,0,0,0,0,0,0,0,0,0,0,0,0,0,0,0,0,0,0,100,106,149,1.78,
ZA84-1RE,As cast,"Cast (Die cast, HPDC, fast cool)",4,86.53,0.36,0.36,0.37,8.1,0,3.97,0,0,0,0,0.31,0,0,0,0,0,0,0,0,0,0,0,0,0,0,0,0,0,0,0,100,118,160,4,
ZA86,"die cast, casting at 700C, mold at 390C","Cast (Die cast, HPDC, fast cool)",4,86.63,0,0,0,7.89,0,5.36,0,0,0,0,0.12,0,0,0,0,0,0,0,0,0,0,0,0,0,0,0,0,0,0,0,100,113,137,0.95,
ZM81,Extrusion,Extruded,1,91.14,0,0,0,7.86,0,0,0,0,0,0,1,0,0,0,0,0,0,0,0,0,0,0,0,0,0,0,0,0,0,0,100,227,320,13,
ZM81,Cast T6,"Cast (Any cast type, then heat treated)",5,91.14,0,0,0,7.86,0,0,0,0,0,0,1,0,0,0,0,0,0,0,0,0,0,0,0,0,0,0,0,0,0,0,100,331,349,0.44,
ZA84,As cast,"Cast (Die cast, HPDC, fast cool)",4,87.8,0,0,0,7.81,0,4.1,0,0,0,0,0.29,0,0,0,0,0,0,0,0,0,0,0,0,0,0,0,0,0,0,0,100,95,130,3.7,
ZA84,"die cast, casting at 700C, mold at 390C","Cast (Die cast, HPDC, fast cool)",4,88.18,0,0,0,7.69,0,3.8,0,0,0,0,0.33,0,0,0,0,0,0,0,0,0,0,0,0,0,0,0,0,0,0,0,100,105,145,1.6,
ZM71,Extrusion,Extruded,1,92.44,0,0,0,6.61,0,0,0,0,0,0,0.95,0,0,0,0,0,0,0,0,0,0,0,0,0,0,0,0,0,0,0,100,222,311,13.1,
ZM71,Cast T6,"Cast (Any cast type, then heat treated)",5,92.44,0,0,0,6.61,0,0,0,0,0,0,0.95,0,0,0,0,0,0,0,0,0,0,0,0,0,0,0,0,0,0,0,100,334,363,3.47,
ZMC711,Extrusions T6,Extruded,1,91.5,0,0,0,6.5,0,0,0,0,0,0,0.75,0,0,1.25,0,0,0,0,0,0,0,0,0,0,0,0,0,0,0,0,100,300,325,3,
"Magnesium, ZC71",ZC71,"Cast (Die cast, HPDC, fast cool)",4,91.6,0,0,0,6.5,0,0,0,0,0,0,0.7,0,0,1.2,0,0,0,0,0,0,0,0,0,0,0,0,0,0,0,0,100,315,340,5,
Mg-Li-Zn-Y(1),Extrusion,Extruded,1,84.41,0,0,0,6.47,0,0,0,0,0,0,0,1.26,0,0,0,7.86,0,0,0,0,0,0,0,0,0,0,0,0,0,0,100,159,239,20.4,
ZA62,ECAE,ECAP-ECAE,2,91.57,0,0,0,6.39,0,2.04,0,0,0,0,0,0,0,0,0,0,0,0,0,0,0,0,0,0,0,0,0,0,0,0,100,185,230,12,
M1,Extrusion + T6 aging,Extruded,1,93.8,0,0,0,6.2,0,0,0,0,0,0,0,0,0,0,0,0,0,0,0,0,0,0,0,0,0,0,0,0,0,0,100,275,318,17.1,
Mg-Zn-Mn-Sn (5),Extrusion,Extruded,1,87.19,0,0,0,6.05,5.84,0,0,0,0,0,0.92,0,0,0,0,0,0,0,0,0,0,0,0,0,0,0,0,0,0,0,100,262,330,10,
Mg-Zn-Mn-Sn (2),Extrusion,Extruded,1,91.82,0,0,0,6.05,1.18,0,0,0,0,0,0.95,0,0,0,0,0,0,0,0,0,0,0,0,0,0,0,0,0,0,0,100,242,321,13,
"Magnesium, ZC63A, cast",ZC63Acast,"Cast (Die cast, HPDC, fast cool)",4,90.78617927,0,0,0,6.00901352,0,0,0,0,0,0,0.50075113,0,0,2.70405608,0,0,0,0,0,0,0,0,0,0,0,0,0,0,0,0,100,158,251,4.5,
ZC63,T6,"Cast (Any cast type, then heat treated)",5,90.5,0,0,0,6,0,0,0,0,0,0,0.5,0,0,3,0,0,0,0,0,0,0,0,0,0,0,0,0,0,0,0,100,145,240,5,
ZQ63,Extrusion (T5D),Extruded,1,91,0,0,0,6,0,0,0,0,3,0,0,0,0,0,0,0,0,0,0,0,0,0,0,0,0,0,0,0,0,0,100,275,320,21.5,
ZQ62,Extrusion (T5D),Extruded,1,92,0,0,0,6,0,0,0,0,2,0,0,0,0,0,0,0,0,0,0,0,0,0,0,0,0,0,0,0,0,0,100,290,325,20,
ZQ61,Extrusion (T5D),Extruded,1,93,0,0,0,6,0,0,0,0,1,0,0,0,0,0,0,0,0,0,0,0,0,0,0,0,0,0,0,0,0,0,100,270,315,24,
Z6,Extrusion (T5D),Extruded,1,94,0,0,0,6,0,0,0,0,0,0,0,0,0,0,0,0,0,0,0,0,0,0,0,0,0,0,0,0,0,0,100,260,305,20.5,
"Magnesium, Z6",Z6,"Cast (Any cast type, then heat treated)",5,94,0,0,0,6,0,0,0,0,0,0,0,0,0,0,0,0,0,0,0,0,0,0,0,0,0,0,0,0,0,0,100,146.5,190,5,
Mg-Zn-Mn-Sn (1),Extrusion,Extruded,1,93.09,0,0,0,5.96,0,0,0,0,0,0,0.95,0,0,0,0,0,0,0,0,0,0,0,0,0,0,0,0,0,0,0,100,215,312,11,
Mg-Zn-Ca-Zr,Extrusion,Extruded,1,83.55,0,0,0,5.94,9.56,0,0,0,0,0,0.95,0,0,0,0,0,0,0,0,0,0,0,0,0,0,0,0,0,0,0,100,274,326,6,
Mg-Zn-Mn-Sn (4),Extrusion,Extruded,1,88.7,0,0,0,5.91,4.46,0,0,0,0,0,0.93,0,0,0,0,0,0,0,0,0,0,0,0,0,0,0,0,0,0,0,100,252,326,10.8,
EA 55RS,extruded (300C),Extruded,1,85,5,0,0,5,0,5,0,0,0,0,0,0,0,0,0,0,0,0,0,0,0,0,0,0,0,0,0,0,0,0,100,476,513,5,
Mg-5Al-5Zn-5Nd,extruded (250C),Extruded,1,85,5,0,0,5,0,5,0,0,0,0,0,0,0,0,0,0,0,0,0,0,0,0,0,0,0,0,0,0,0,0,100,425,475,14,
EA55RS,extruded (250C),Extruded,1,85.1,4.9,0,0,5,0,5,0,0,0,0,0,0,0,0,0,0,0,0,0,0,0,0,0,0,0,0,0,0,0,0,100,360,435,16,
"Magnesium, EA55RS, T4",EA55RS T4,"Cast (Any cast type, then heat treated)",5,85.1,4.9,0,0,5,0,5,0,0,0,0,0,0,0,0,0,0,0,0,0,0,0,0,0,0,0,0,0,0,0,0,100,403,450,13.5,
ZM51,Extrusion,Extruded,1,94.3,0,0,0,4.75,0,0,0,0,0,0,0.95,0,0,0,0,0,0,0,0,0,0,0,0,0,0,0,0,0,0,0,100,235,312,13.33,
ZM51,Cast T6,"Cast (Any cast type, then heat treated)",5,94.3,0,0,0,4.75,0,0,0,0,0,0,0.95,0,0,0,0,0,0,0,0,0,0,0,0,0,0,0,0,0,0,0,100,262,304,6.93,
Mg-Al-Zn-Nd,Extrusion,Extruded,1,84.94,5.81,0,0,4.36,0,4.89,0,0,0,0,0,0,0,0,0,0,0,0,0,0,0,0,0,0,0,0,0,0,0,0,100,420,490,2,
Mg-Zn-Y(2),Extrusion,Extruded,1,95,0,0,0,4.2,0,0,0,0,0,0,0,0.8,0,0,0,0,0,0,0,0,0,0,0,0,0,0,0,0,0,0,100,220,370,17.2,
R/S Mg-11Si-4Zn (dp = 0.8 𝞵m),as-extruded (573K),Extruded,1,85,0,0,0,4,0,0,0,0,0,0,0,0,0,0,11,0,0,0,0,0,0,0,0,0,0,0,0,0,0,0,100,479,532,1.3,
R/S Mg-11Si-4Zn (dp = 0.8 𝞵m),"extruded, annealed, quenched, extruded at 573K, annealed at 732K ",Extruded,1,85,0,0,0,4,0,0,0,0,0,0,0,0,0,0,11,0,0,0,0,0,0,0,0,0,0,0,0,0,0,0,100,436,512,0.9,
R/S Mg-11Si-4Zn (dp = 3.3 𝞵m),as-extruded (823K),Extruded,1,85,0,0,0,4,0,0,0,0,0,0,0,0,0,0,11,0,0,0,0,0,0,0,0,0,0,0,0,0,0,0,100,313,346,1.2,
R/S Mg-11Si-4Zn (dp = 3.3 𝞵m),"extruded, annealed, quenched, extruded at 823K, annealed at 732K ",Extruded,1,85,0,0,0,4,0,0,0,0,0,0,0,0,0,0,11,0,0,0,0,0,0,0,0,0,0,0,0,0,0,0,100,281,343,2.3,
I/M Mg-4Si-4Zn (dp = 76 𝞵m),as-extruded (573K),Extruded,1,92,0,0,0,4,0,0,0,0,0,0,0,0,0,0,4,0,0,0,0,0,0,0,0,0,0,0,0,0,0,0,100,201,246,8.2,
I/M Mg-4Si-4Zn (dp = 76 𝞵m),"extruded, annealed, quenched, extruded at 573K, annealed at 732K ",Extruded,1,92,0,0,0,4,0,0,0,0,0,0,0,0,0,0,4,0,0,0,0,0,0,0,0,0,0,0,0,0,0,0,100,183,221,8.3,
ZM41,Extrusion,Extruded,1,95.02,0,0,0,4,0,0,0,0,0,0,0.98,0,0,0,0,0,0,0,0,0,0,0,0,0,0,0,0,0,0,0,100,239,299,11.63,
ZM41,Cast T6,"Cast (Any cast type, then heat treated)",5,95.02,0,0,0,4,0,0,0,0,0,0,0.98,0,0,0,0,0,0,0,0,0,0,0,0,0,0,0,0,0,0,0,100,235,278,7,
Mg-Ca-Zn(2),Casting and Extrusion,Extruded,1,95.5,0,0,0,4,0,0,0.5,0,0,0,0,0,0,0,0,0,0,0,0,0,0,0,0,0,0,0,0,0,0,0,100,211,273,34,
Mg -Zn-Gd,Extrusion,Extruded,1,95.9,0,0,0,3.5,0,0,0,0,0,0,0,0,0.6,0,0,0,0,0,0,0,0,0,0,0,0,0,0,0,0,0,100,117,214,16.5,
Mg-Li-Zn-Y,Extrusion,Extruded,1,88.23,0,0,0,3.12,0,0,0,0,0,0,0,0.61,0,0,0,8.04,0,0,0,0,0,0,0,0,0,0,0,0,0,0,100,148,222,30.7,
Mg-Zn-Ca-Y (1),Extrusion(423K),Extruded,1,96.3,0,0,0,3,0,0,0.2,0,0,0,0,0.5,0,0,0,0,0,0,0,0,0,0,0,0,0,0,0,0,0,0,100,308.9,318.3,11.3,
Mg-Zn-Ca-Y (2),Extrusion(523K),Extruded,1,96.3,0,0,0,3,0,0,0.2,0,0,0,0,0.5,0,0,0,0,0,0,0,0,0,0,0,0,0,0,0,0,0,0,100,279.2,304.7,32.9,
Mg-Zn-Ca-Y (3),Extrusion(573K),Extruded,1,96.3,0,0,0,3,0,0,0.2,0,0,0,0,0.5,0,0,0,0,0,0,0,0,0,0,0,0,0,0,0,0,0,0,100,160,244.2,36.7,
Mg-Mn-Ce,Extrusion(523K),Extruded,1,96.3,0,0,0,3,0,0,0.2,0,0,0,0,0.5,0,0,0,0,0,0,0,0,0,0,0,0,0,0,0,0,0,0,100,206.1,321.6,20.4,
AZ63,Sand Cast,"Cast  (sand, slow cool)",3,90.7,0,0,0,3,0,6,0,0,0,0,0.3,0,0,0,0,0,0,0,0,0,0,0,0,0,0,0,0,0,0,0,100,75,180,4,
AZ63A-F Magnesium,F,"Cast (Die cast, HPDC, fast cool)",4,90.35,0,0,0,3,0,6.4,0,0,0,0,0.25,0,0,0,0,0,0,0,0,0,0,0,0,0,0,0,0,0,0,0,100,81,190,4.2,
AZ63A-T5 Magnesium,T5,"Cast (Any cast type, then heat treated)",5,90.35,0,0,0,3,0,6.4,0,0,0,0,0.25,0,0,0,0,0,0,0,0,0,0,0,0,0,0,0,0,0,0,0,100,95,200,2.2,
AZ63A-T6 Magnesium,T6,"Cast (Any cast type, then heat treated)",5,90.35,0,0,0,3,0,6.4,0,0,0,0,0.25,0,0,0,0,0,0,0,0,0,0,0,0,0,0,0,0,0,0,0,100,120,260,3.8,
Mg-Y-Zn-Zr(1),Hot Extrusion,Extruded,1,96.8,0,0,0.4,2.5,0,0,0.3,0,0,0,0,0,0,0,0,0,0,0,0,0,0,0,0,0,0,0,0,0,0,0,100,325,341,15,
"Magnesium, ZM21",ZM21,"Cast  (sand, slow cool)",3,97.01829116,0,0,0,2.02956652,0,0,0,0,0,0,0.95214232,0,0,0,0,0,0,0,0,0,0,0,0,0,0,0,0,0,0,0,100,142.5,232.5,10,
Mg-Zn-Y,Extrusion,Extruded,1,96,0,0,0,2,0,0,0,0,0,0,0,2,0,0,0,0,0,0,0,0,0,0,0,0,0,0,0,0,0,0,100,380,410,23,
Mg-Sn-Zn-Al(1),Extrusion,Extruded,1,86,0,0,0,2,4,8,0,0,0,0,0,0,0,0,0,0,0,0,0,0,0,0,0,0,0,0,0,0,0,0,100,371,415,9.1,
ZM21,"Sheet, Plate 0",Wrought - rolled and Forging,6,97,0,0,0,2,0,0,0,0,0,0,1,0,0,0,0,0,0,0,0,0,0,0,0,0,0,0,0,0,0,0,100,120,240,11,
ZM21,H24,"Cast (Any cast type, then heat treated)",5,97,0,0,0,2,0,0,0,0,0,0,1,0,0,0,0,0,0,0,0,0,0,0,0,0,0,0,0,0,0,0,100,165,250,6,
ZM21,Extrusions,Extruded,1,97,0,0,0,2,0,0,0,0,0,0,1,0,0,0,0,0,0,0,0,0,0,0,0,0,0,0,0,0,0,0,100,155,235,8,
ZM21,Forgings,Wrought - rolled and Forging,6,97,0,0,0,2,0,0,0,0,0,0,1,0,0,0,0,0,0,0,0,0,0,0,0,0,0,0,0,0,0,0,100,155,200,9,
ZM21,Extrusion,Extruded,1,97.5,0,0,0,2,0,0,0,0,0,0,0.5,0,0,0,0,0,0,0,0,0,0,0,0,0,0,0,0,0,0,0,100,155,258,23,
Magnesium ZM21-0, Sheet and Plate  O,Wrought - rolled and Forging,6,97.5,0,0,0,2,0,0,0,0,0,0,0.5,0,0,0,0,0,0,0,0,0,0,0,0,0,0,0,0,0,0,0,100,117,241,11,
Magnesium ZM21-F, Extruded Bars/Shapes F,Extruded,1,97.5,0,0,0,2,0,0,0,0,0,0,0.5,0,0,0,0,0,0,0,0,0,0,0,0,0,0,0,0,0,0,0,100,152,234,8,
Magnesium ZM21-F, Forgings  F,Wrought - rolled and Forging,6,97.5,0,0,0,2,0,0,0,0,0,0,0.5,0,0,0,0,0,0,0,0,0,0,0,0,0,0,0,0,0,0,0,100,124,200,9,
Magnesium ZM21-H24, Sheet and Plate  H24,Wrought - rolled and Forging,6,97.5,0,0,0,2,0,0,0,0,0,0,0.5,0,0,0,0,0,0,0,0,0,0,0,0,0,0,0,0,0,0,0,100,165,248,6,
"Magnesium, AZ92A, cast, T6",AZ92Acast T6,"Cast (Any cast type, then heat treated)",5,88.5,0,0,0,2,0,9.275,0,0,0,0,0.225,0,0,0,0,0,0,0,0,0,0,0,0,0,0,0,0,0,0,0,100,131,196.5,2,
Mg-Gd-Zn,As rolled,Wrought - rolled and Forging,6,97,0,0,0,2,0,0,0,0,0,0,0,0,1,0,0,0,0,0,0,0,0,0,0,0,0,0,0,0,0,0,100,164,249,36.4,
TXZ212 (1),As cast,"Cast  (sand, slow cool)",3,95.05,0,0,0,1.95,1.98,0,1.02,0,0,0,0,0,0,0,0,0,0,0,0,0,0,0,0,0,0,0,0,0,0,0,100,42,57,0.9,
TXZ212 (2),As Homogenized,"Cast (Any cast type, then heat treated)",5,95.05,0,0,0,1.95,1.98,0,1.02,0,0,0,0,0,0,0,0,0,0,0,0,0,0,0,0,0,0,0,0,0,0,0,100,25,52,2.4,
Mg-Zn-Ca-Y,Extrusion(260 C),Extruded,1,95.05,0,0,0,1.95,1.98,0,1.02,0,0,0,0,0,0,0,0,0,0,0,0,0,0,0,0,0,0,0,0,0,0,0,100,218,285,23,
LZAM9110,ECAE,ECAP-ECAE,2,88.8,0,0,0,1.05,0,0.93,0,0,0,0,0.18,0,0,0,0,9.04,0,0,0,0,0,0,0,0,0,0,0,0,0,0,100,105,145,25,https://doi.org/10.2320/matertrans.47.971
LZ111,ECAE,ECAP-ECAE,2,88.271,0,0,0,1.02,0,0.005,0,0,0,0,0.004,0,0,0,0,10.7,0,0,0,0,0,0,0,0,0,0,0,0,0,0,100,100,130,32,https://doi.org/10.2320/matertrans.47.971
Mg-Zn-Y (1),Extrusion,Extruded,1,97,0,0,0,1,0,0,0,0,0,0,0,2,0,0,0,0,0,0,0,0,0,0,0,0,0,0,0,0,0,0,100,342,360,6,
Mg-9Al-1Zn-1.5Si,extruded (300C),Extruded,1,88.5,0,0,0,1,0,9,0,0,0,0,0,0,0,0,1.5,0,0,0,0,0,0,0,0,0,0,0,0,0,0,0,100,468,541,5.4,
AZ31-5Li,Extrusion,Extruded,1,91.11,0,0,0,1,0,2.5,0.04,0,0,0,0.2,0,0,0.05,0.1,5,0,0,0,0,0,0,0,0,0,0,0,0,0,0,100,161,229,18,https://doi.org/10.1016/j.jma.2017.09.001
AZ31-3Li,Extrusion,Extruded,1,93.11,0,0,0,1,0,2.5,0.04,0,0,0,0.2,0,0,0.05,0.1,3,0,0,0,0,0,0,0,0,0,0,0,0,0,0,100,157,232,18,https://doi.org/10.1016/j.jma.2017.09.001
AZ31-1Li,Extrusion,Extruded,1,95.11,0,0,0,1,0,2.5,0.04,0,0,0,0.2,0,0,0.05,0.1,1,0,0,0,0,0,0,0,0,0,0,0,0,0,0,100,168,246,14,https://doi.org/10.1016/j.jma.2017.09.001
Mg-Al-Zn-Nd,Extrusion,Extruded,1,85,5,0,0,1,0,9,0,0,0,0,0,0,0,0,0,0,0,0,0,0,0,0,0,0,0,0,0,0,0,0,100,379,426,13,
GW123,Extrusion(300C),Extruded,1,97.5,0,0.5,0,1,0,0,0,0,0,0,1,0,0,0,0,0,0,0,0,0,0,0,0,0,0,0,0,0,0,0,100,289,302,6.2,
AZ31B-O Magnesium,O,"Cast (Any cast type, then heat treated)",5,95.35,0,0,0,1,0,3.125,0,0,0,0,0.525,0,0,0,0,0,0,0,0,0,0,0,0,0,0,0,0,0,0,0,100,120,240,12,
AZ31B-F Magnesium,F,"Cast (Die cast, HPDC, fast cool)",4,95.35,0,0,0,1,0,3.125,0,0,0,0,0.525,0,0,0,0,0,0,0,0,0,0,0,0,0,0,0,0,0,0,0,100,150,250,8.9,
AZ31B-H26 Magnesium,H26,"Cast (Any cast type, then heat treated)",5,95.35,0,0,0,1,0,3.125,0,0,0,0,0.525,0,0,0,0,0,0,0,0,0,0,0,0,0,0,0,0,0,0,0,100,170,270,5.6,
AZ31B-H24 Magnesium,H24,"Cast (Any cast type, then heat treated)",5,95.35,0,0,0,1,0,3.125,0,0,0,0,0.525,0,0,0,0,0,0,0,0,0,0,0,0,0,0,0,0,0,0,0,100,180,270,8.3,
ISO-WD21150-O Magnesium,O,"Cast (Any cast type, then heat treated)",5,95.5,0,0,0,1,0,3.225,0,0,0,0,0.275,0,0,0,0,0,0,0,0,0,0,0,0,0,0,0,0,0,0,0,100,120,240,11,
ISO-WD21150-F Magnesium,F,"Cast (Die cast, HPDC, fast cool)",4,95.5,0,0,0,1,0,3.225,0,0,0,0,0.275,0,0,0,0,0,0,0,0,0,0,0,0,0,0,0,0,0,0,0,100,160,260,11,
ISO-WD21150-H22 Magnesium,H22,"Cast (Any cast type, then heat treated)",5,95.5,0,0,0,1,0,3.225,0,0,0,0,0.275,0,0,0,0,0,0,0,0,0,0,0,0,0,0,0,0,0,0,0,100,160,270,7.4,
AZ91,"cast, extruded T6",Extruded,1,89.8,0,0,0,1,0,9,0,0,0,0,0.2,0,0,0,0,0,0,0,0,0,0,0,0,0,0,0,0,0,0,0,100,416,486,6.2,
AZ91,"cast, extruded T6",Extruded,1,89.8,0,0,0,1,0,9,0,0,0,0,0.2,0,0,0,0,0,0,0,0,0,0,0,0,0,0,0,0,0,0,0,100,348,422,18.6,
Mg-9Al-1Zn-5La,extruded (230C),Extruded,1,85,0,0,5,1,0,9,0,0,0,0,0,0,0,0,0,0,0,0,0,0,0,0,0,0,0,0,0,0,0,0,100,434,487,6.5,
Mg-9Al-1Zn-5La,extruded (230C),Extruded,1,85,0,0,5,1,0,9,0,0,0,0,0,0,0,0,0,0,0,0,0,0,0,0,0,0,0,0,0,0,0,0,100,351,402,20,
Mg-9Al-1Zn-5La,extruded (230C),Extruded,1,85,0,0,5,1,0,9,0,0,0,0,0,0,0,0,0,0,0,0,0,0,0,0,0,0,0,0,0,0,0,0,100,402,447,7.6,
Mg-9Al-1Zn-5La,extruded (230C),Extruded,1,85,0,0,5,1,0,9,0,0,0,0,0,0,0,0,0,0,0,0,0,0,0,0,0,0,0,0,0,0,0,0,100,334,396,15.3,
Mg-Al-Zn-La,Extrusion,Extruded,1,85,0,0,5,1,0,9,0,0,0,0,0,0,0,0,0,0,0,0,0,0,0,0,0,0,0,0,0,0,0,0,100,342,410,15.4,
Mg-Gd-Zn,As rolled,Wrought - rolled and Forging,6,98,0,0,0,1,0,0,0,0,0,0,0,0,1,0,0,0,0,0,0,0,0,0,0,0,0,0,0,0,0,0,100,182,232,29.2,
Mg-Zn-Ca (583 K),Extrusion,Extruded,1,98.5,0,0,0,1,0,0,0.5,0,0,0,0,0,0,0,0,0,0,0,0,0,0,0,0,0,0,0,0,0,0,0,100,297,300,44,
AZ91,die cast (380C),"Cast (Die cast, HPDC, fast cool)",4,90,0,0,0,1,0,9,0,0,0,0,0,0,0,0,0,0,0,0,0,0,0,0,0,0,0,0,0,0,0,0,100,264,281,0.6,
AZ91,die cast (380C),"Cast (Die cast, HPDC, fast cool)",4,90,0,0,0,1,0,9,0,0,0,0,0,0,0,0,0,0,0,0,0,0,0,0,0,0,0,0,0,0,0,0,100,263,297,0.73,
AZ91,die cast (420C),"Cast (Die cast, HPDC, fast cool)",4,90,0,0,0,1,0,9,0,0,0,0,0,0,0,0,0,0,0,0,0,0,0,0,0,0,0,0,0,0,0,0,100,136,140,0.47,
AZ91 FHT,"die cast (380C), FHT (fully heat treated)","Cast (Any cast type, then heat treated)",5,90,0,0,0,1,0,9,0,0,0,0,0,0,0,0,0,0,0,0,0,0,0,0,0,0,0,0,0,0,0,0,100,122,243,6.2,
AZ91 ,as-cast F,"Cast (Die cast, HPDC, fast cool)",4,90,0,0,0,1,0,9,0,0,0,0,0,0,0,0,0,0,0,0,0,0,0,0,0,0,0,0,0,0,0,0,100,72,131,2,
AZ91 ,as-cast T6,"Cast (Any cast type, then heat treated)",5,90,0,0,0,1,0,9,0,0,0,0,0,0,0,0,0,0,0,0,0,0,0,0,0,0,0,0,0,0,0,0,100,108,235,3,
AZ91 ,extruded (573K),Extruded,1,90,0,0,0,1,0,9,0,0,0,0,0,0,0,0,0,0,0,0,0,0,0,0,0,0,0,0,0,0,0,0,100,244,341,13,
AZ61,"extruded, forged T5",Extruded,1,93,0,0,0,1,0,6,0,0,0,0,0,0,0,0,0,0,0,0,0,0,0,0,0,0,0,0,0,0,0,0,100,190,270,9,
AZ31,"extruded, forged T5",Extruded,1,96,0,0,0,1,0,3,0,0,0,0,0,0,0,0,0,0,0,0,0,0,0,0,0,0,0,0,0,0,0,0,100,160,240,10,
Magnesium AZ31B T1 Wrought Alloy (UNS M11311), Wrought Alloy T1,Wrought - rolled and Forging,6,96,0,0,0,1,0,3,0,0,0,0,0,0,0,0,0,0,0,0,0,0,0,0,0,0,0,0,0,0,0,0,100,185,265.5,16.5,
LAZM9310,ECAE,ECAP-ECAE,2,86.93,0,0,0,0.99,0,2.82,0,0,0,0,0.17,0,0,0,0,9.09,0,0,0,0,0,0,0,0,0,0,0,0,0,0,100,110,160,27,https://doi.org/10.2320/matertrans.47.971
AZ151,as-extruded (250C),Extruded,1,83.83,0,0,0,0.98,0,15,0,0,0,0,0.19,0,0,0,0,0,0,0,0,0,0,0,0,0,0,0,0,0,0,0,100,387,395,0.3,
LZM910,ECAE,ECAP-ECAE,2,90.056,0,0,0,0.96,0,0.004,0,0,0,0,0.16,0,0,0,0,8.82,0,0,0,0,0,0,0,0,0,0,0,0,0,0,100,90,130,22,https://doi.org/10.2320/matertrans.47.971
"Magnesium, AZ61A, cast",AZ61Acast,"Cast  (sand, slow cool)",3,92.1,0,0,0,0.95,0,6.625,0,0,0,0,0.325,0,0,0,0,0,0,0,0,0,0,0,0,0,0,0,0,0,0,0,100,150,215,4.5,
"Magnesium, AZ61A",AZ61A,"Cast  (sand, slow cool)",3,92.1,0,0,0,0.95,0,6.625,0,0,0,0,0.325,0,0,0,0,0,0,0,0,0,0,0,0,0,0,0,0,0,0,0,100,192.5,295,12,
LZ91,ECAE,ECAP-ECAE,2,90.249,0,0,0,0.93,0,0.006,0,0,0,0,0.005,0,0,0,0,8.81,0,0,0,0,0,0,0,0,0,0,0,0,0,0,100,100,140,31,
HP2/36,,"Cast (Die cast, HPDC, fast cool)",4,96.29,1.81,0.62,0.46,0.82,0,0,0,0,0,0,0,0,0,0,0,0,0,0,0,0,0,0,0,0,0,0,0,0,0,0,100,145.5,163.6,2.9,
HP2/35,,"Cast (Die cast, HPDC, fast cool)",4,96.39,1.75,0.6,0.45,0.81,0,0,0,0,0,0,0,0,0,0,0,0,0,0,0,0,0,0,0,0,0,0,0,0,0,0,100,145.7,162.3,2.8,
AZ91,"cast, heated at 420C, water quenching T4, aged at 200C(T6)","Cast (Any cast type, then heat treated)",5,90,0,0,0,0.8,0,9,0,0,0,0,0.2,0,0,0,0,0,0,0,0,0,0,0,0,0,0,0,0,0,0,0,100,106,222,5.3,https://doi.org/10.2320/matertrans.47.971
Mg-9Al-0.8Zn-0.2Mn,as-cast (420C),"Cast  (sand, slow cool)",3,90,0,0,0,0.8,0,9,0,0,0,0,0.2,0,0,0,0,0,0,0,0,0,0,0,0,0,0,0,0,0,0,0,100,106,222,5.3,
Mg-Al-Zn-Mn,As cast,"Cast (Die cast, HPDC, fast cool)",4,90,0,0,0,0.8,0,9,0,0,0,0,0.2,0,0,0,0,0,0,0,0,0,0,0,0,0,0,0,0,0,0,0,100,106,222,5.3,
AZ31-3Li   -  Li3 (45 rotation),Extrusion,Extruded,1,93.33,0,0,0,0.78,0,2.61,0,0,0,0,0.35,0,0,0,0,2.93,0,0,0,0,0,0,0,0,0,0,0,0,0,0,100,157,232,18,https://doi.org/10.1016/j.jma.2017.09.001
AZ31-3Li   -  Li3 (TD rotation),Extrusion,Extruded,1,93.33,0,0,0,0.78,0,2.61,0,0,0,0,0.35,0,0,0,0,2.93,0,0,0,0,0,0,0,0,0,0,0,0,0,0,100,101,213,30,https://doi.org/10.1016/j.jma.2017.09.001
AZ31-5Li   -  Li5 (ED rotation),Extrusion,Extruded,1,93.33,0,0,0,0.78,0,2.61,0,0,0,0,0.35,0,0,0,0,2.93,0,0,0,0,0,0,0,0,0,0,0,0,0,0,100,91,233,27,https://doi.org/10.1016/j.jma.2017.09.001
AZ31 -  Li0 (45 rotation),Extrusion,Extruded,1,96.27,0,0,0,0.75,0,2.62,0,0,0,0,0.36,0,0,0,0,0,0,0,0,0,0,0,0,0,0,0,0,0,0,0,100,177,250,15,https://doi.org/10.1016/j.jma.2017.09.001
AZ31 -  Li0 (TD rotation),Extrusion,Extruded,1,96.27,0,0,0,0.75,0,2.62,0,0,0,0,0.36,0,0,0,0,0,0,0,0,0,0,0,0,0,0,0,0,0,0,0,100,91,228,23,https://doi.org/10.1016/j.jma.2017.09.001
AZ31-1Li -   Li1 (ED rotation),Extrusion,Extruded,1,96.27,0,0,0,0.75,0,2.62,0,0,0,0,0.36,0,0,0,0,0,0,0,0,0,0,0,0,0,0,0,0,0,0,0,100,70,227,16,https://doi.org/10.1016/j.jma.2017.09.001
AZ91E-F Magnesium,F,"Cast (Die cast, HPDC, fast cool)",4,90.05,0,0,0,0.7,0,8.99,0,0,0,0,0.26,0,0,0,0,0,0,0,0,0,0,0,0,0,0,0,0,0,0,0,100,96,160,2.5,
AZ91E-T4 Magnesium,T4,"Cast (Any cast type, then heat treated)",5,90.05,0,0,0,0.7,0,8.99,0,0,0,0,0.26,0,0,0,0,0,0,0,0,0,0,0,0,0,0,0,0,0,0,0,100,98,250,6.2,
AZ91E-T6 Magnesium,T6,"Cast (Any cast type, then heat treated)",5,90.05,0,0,0,0.7,0,8.99,0,0,0,0,0.26,0,0,0,0,0,0,0,0,0,0,0,0,0,0,0,0,0,0,0,100,130,260,3.9,
AZ91C-T5 Magnesium,T5,"Cast (Any cast type, then heat treated)",5,90,0,0,0,0.7,0,9.06,0,0,0,0,0.24,0,0,0,0,0,0,0,0,0,0,0,0,0,0,0,0,0,0,0,100,91,170,2.3,
AZ91C-F Magnesium,F,"Cast (Die cast, HPDC, fast cool)",4,90,0,0,0,0.7,0,9.06,0,0,0,0,0.24,0,0,0,0,0,0,0,0,0,0,0,0,0,0,0,0,0,0,0,100,83,170,4.2,
AZ91C-T6 Magnesium,T6,"Cast (Any cast type, then heat treated)",5,90,0,0,0,0.7,0,9.06,0,0,0,0,0.24,0,0,0,0,0,0,0,0,0,0,0,0,0,0,0,0,0,0,0,100,130,270,4.1,
AZ91C-T4 Magnesium,T4,"Cast (Any cast type, then heat treated)",5,90,0,0,0,0.7,0,9.06,0,0,0,0,0.24,0,0,0,0,0,0,0,0,0,0,0,0,0,0,0,0,0,0,0,100,83,270,7.9,
