Repository: katrina-coder/Magnesium-alloys-database

File: M-916 - wt%.csv (part 3 of 4)
Name,Condition,Process-Heat treatment,Coded,Mg,Nd,Ce,La,Zn,Sn,Al,Ca,Zr,Ag,Ho,Mn,Y,Gd,Cu,Si,Li,Yb,Th,Sb,Pr,Ga,Be,Fe,Ni,Sc,Tb,Dy,Er,Sr,Bi,Sum,YS(MPa),UTS(MPa),Ductility,DOI
"Magnesium, AZ91C, cast, T6",AZ91Ccast T6,"Cast (Any cast type, then heat treated)",5,90.15,0,0,0,0.7,0,8.91,0,0,0,0,0.24,0,0,0,0,0,0,0,0,0,0,0,0,0,0,0,0,0,0,0,100,145,275,6,
AZ81A-F Magnesium,F,"Cast (Die cast, HPDC, fast cool)",4,91.15,0,0,0,0.7,0,7.91,0,0,0,0,0.24,0,0,0,0,0,0,0,0,0,0,0,0,0,0,0,0,0,0,0,100,84,160,3,
"Magnesium, AZ81A, cast",AZ81Acast,"Cast  (sand, slow cool)",3,91.3,0,0,0,0.7,0,7.76,0,0,0,0,0.24,0,0,0,0,0,0,0,0,0,0,0,0,0,0,0,0,0,0,0,100,150,220,2,
AZ91D-F Magnesium,F,"Cast (Die cast, HPDC, fast cool)",4,89.95,0,0,0,0.675,0,9.05,0,0,0,0,0.325,0,0,0,0,0,0,0,0,0,0,0,0,0,0,0,0,0,0,0,100,110,160,3.3,
AZ91D-T6 Magnesium,T6,"Cast (Any cast type, then heat treated)",5,89.95,0,0,0,0.675,0,9.05,0,0,0,0,0.325,0,0,0,0,0,0,0,0,0,0,0,0,0,0,0,0,0,0,0,100,130,210,2.3,
AZ91D-T4 Magnesium,T4,"Cast (Any cast type, then heat treated)",5,89.95,0,0,0,0.675,0,9.05,0,0,0,0,0.325,0,0,0,0,0,0,0,0,0,0,0,0,0,0,0,0,0,0,0,100,80,220,4.5,
"Magnesium, AZ91D, cast, F",AZ91Dcast F,"Cast (Die cast, HPDC, fast cool)",4,89.95,0,0,0,0.675,0,9.05,0,0,0,0,0.325,0,0,0,0,0,0,0,0,0,0,0,0,0,0,0,0,0,0,0,100,155,245.5,4.5,
EN-MC21120-F Magnesium,F,"Cast (Die cast, HPDC, fast cool)",4,89.95,0,0,0,0.675,0,9.075,0,0,0,0,0.3,0,0,0,0,0,0,0,0,0,0,0,0,0,0,0,0,0,0,0,100,130,200,2.9,
EN-MC21120-T4 Magnesium,T4,"Cast (Any cast type, then heat treated)",5,89.95,0,0,0,0.675,0,9.075,0,0,0,0,0.3,0,0,0,0,0,0,0,0,0,0,0,0,0,0,0,0,0,0,0,100,130,270,6.7,
EN-MC21120-T6 Magnesium,T6,"Cast (Any cast type, then heat treated)",5,89.95,0,0,0,0.675,0,9.075,0,0,0,0,0.3,0,0,0,0,0,0,0,0,0,0,0,0,0,0,0,0,0,0,0,100,170,270,2.2,
HP2/59,,"Cast (Die cast, HPDC, fast cool)",4,94.77,1.25,0.51,2.8,0.67,0,0,0,0,0,0,0,0,0,0,0,0,0,0,0,0,0,0,0,0,0,0,0,0,0,0,100,169.9092625,189.3524,1.046680025,
HP2/74,,"Cast (Die cast, HPDC, fast cool)",4,94.82,1.48,2.64,0.41,0.65,0,0,0,0,0,0,0,0,0,0,0,0,0,0,0,0,0,0,0,0,0,0,0,0,0,0,100,174.9501,186.9662,1.44161125,
HP2/54,,"Cast (Die cast, HPDC, fast cool)",4,97.11,1.41,0.54,0.3,0.64,0,0,0,0,0,0,0,0,0,0,0,0,0,0,0,0,0,0,0,0,0,0,0,0,0,0,100,133.8980625,163.6324,3.61955175,
HP2/75,,"Cast (Die cast, HPDC, fast cool)",4,94.84,1.54,2.05,0.94,0.63,0,0,0,0,0,0,0,0,0,0,0,0,0,0,0,0,0,0,0,0,0,0,0,0,0,0,100,170.092125,185.485975,1.57416225,
HP2/91,,"Cast (Die cast, HPDC, fast cool)",4,97.09,0.97,0.25,1.06,0.63,0,0,0,0,0,0,0,0,0,0,0,0,0,0,0,0,0,0,0,0,0,0,0,0,0,0,100,126.05185,162.523925,3.64920525,
AZ91,as-extruded (250C),Extruded,1,90.17,0,0,0,0.63,0,9.04,0,0,0,0,0.16,0,0,0,0,0,0,0,0,0,0,0,0,0,0,0,0,0,0,0,100,322,399,12,
HP2/1,,"Cast (Die cast, HPDC, fast cool)",4,96.36,1.84,0.69,0.49,0.62,0,0,0,0,0,0,0,0,0,0,0,0,0,0,0,0,0,0,0,0,0,0,0,0,0,0,100,148.4,159.1,2,
HP2/77,,"Cast (Die cast, HPDC, fast cool)",4,94.8,1.54,0.97,2.07,0.62,0,0,0,0,0,0,0,0,0,0,0,0,0,0,0,0,0,0,0,0,0,0,0,0,0,0,100,172.02625,185.386925,1.3319105,
HP2/70,,"Cast (Die cast, HPDC, fast cool)",4,96.11,1.52,1.45,0.3,0.62,0,0,0,0,0,0,0,0,0,0,0,0,0,0,0,0,0,0,0,0,0,0,0,0,0,0,100,153.8455625,172.182025,2.49169675,
HP2/19,,"Cast (Die cast, HPDC, fast cool)",4,96.47,1.78,0.65,0.49,0.61,0,0,0,0,0,0,0,0,0,0,0,0,0,0,0,0,0,0,0,0,0,0,0,0,0,0,100,134.2,156,2.6,
HP2/17,,"Cast (Die cast, HPDC, fast cool)",4,96.58,1.66,0.65,0.5,0.61,0,0,0,0,0,0,0,0,0,0,0,0,0,0,0,0,0,0,0,0,0,0,0,0,0,0,100,135.2,154.3,2.6,
HP2/14,,"Cast (Die cast, HPDC, fast cool)",4,96.55,2,0.54,0.31,0.6,0,0,0,0,0,0,0,0,0,0,0,0,0,0,0,0,0,0,0,0,0,0,0,0,0,0,100,131.2,159.2,3.3,
HP2/15,,"Cast (Die cast, HPDC, fast cool)",4,96.53,1.9,0.55,0.42,0.6,0,0,0,0,0,0,0,0,0,0,0,0,0,0,0,0,0,0,0,0,0,0,0,0,0,0,100,138.7,166.5,3.9,
HP2/71,,"Cast (Die cast, HPDC, fast cool)",4,95.45,1.55,2.09,0.31,0.6,0,0,0,0,0,0,0,0,0,0,0,0,0,0,0,0,0,0,0,0,0,0,0,0,0,0,100,163.02405,173.011475,1.66036975,
HP2/69,,"Cast (Die cast, HPDC, fast cool)",4,96.64,1.51,0.96,0.29,0.6,0,0,0,0,0,0,0,0,0,0,0,0,0,0,0,0,0,0,0,0,0,0,0,0,0,0,100,145.45645,171.55695,3.43785425,
HP2/7,,"Cast (Die cast, HPDC, fast cool)",4,96.5,0.81,0.29,1.8,0.6,0,0,0,0,0,0,0,0,0,0,0,0,0,0,0,0,0,0,0,0,0,0,0,0,0,0,100,146.2,173.3,3.4,
AZ61A1-L,Extrusion,Extruded,1,93.31,0,0,0,0.6,0,5.8,0,0,0,0,0.29,0,0,0,0,0,0,0,0,0,0,0,0,0,0,0,0,0,0,0,100,296,298,20,
HP2/13,,"Cast (Die cast, HPDC, fast cool)",4,96.83,1.71,0.56,0.31,0.59,0,0,0,0,0,0,0,0,0,0,0,0,0,0,0,0,0,0,0,0,0,0,0,0,0,0,100,127.5,167.9,4.3,
HP2/18,,"Cast (Die cast, HPDC, fast cool)",4,96.67,1.61,0.64,0.49,0.59,0,0,0,0,0,0,0,0,0,0,0,0,0,0,0,0,0,0,0,0,0,0,0,0,0,0,100,130,154,2.7,
HP2/8,,"Cast (Die cast, HPDC, fast cool)",4,96.94,1.55,0.58,0.34,0.59,0,0,0,0,0,0,0,0,0,0,0,0,0,0,0,0,0,0,0,0,0,0,0,0,0,0,100,119.8,147.4,2.3,
HP2/93,,"Cast (Die cast, HPDC, fast cool)",4,95.7,0.8,0.22,2.69,0.59,0,0,0,0,0,0,0,0,0,0,0,0,0,0,0,0,0,0,0,0,0,0,0,0,0,0,100,151.928125,179.344325,1.71310025,
HP2/94,,"Cast (Die cast, HPDC, fast cool)",4,94.76,0.75,0.21,3.69,0.59,0,0,0,0,0,0,0,0,0,0,0,0,0,0,0,0,0,0,0,0,0,0,0,0,0,0,100,168.08155,185.532575,0.850148775,
HP2/25,,"Cast (Die cast, HPDC, fast cool)",4,95.71,0.51,0.23,2.96,0.59,0,0,0,0,0,0,0,0,0,0,0,0,0,0,0,0,0,0,0,0,0,0,0,0,0,0,100,156.4,181.8,2.7,
HP2/22,,"Cast (Die cast, HPDC, fast cool)",4,95.84,2.09,0.24,1.25,0.58,0,0,0,0,0,0,0,0,0,0,0,0,0,0,0,0,0,0,0,0,0,0,0,0,0,0,100,151.2,172.7,3.3,
HP2/16,,"Cast (Die cast, HPDC, fast cool)",4,96.54,1.71,0.66,0.51,0.58,0,0,0,0,0,0,0,0,0,0,0,0,0,0,0,0,0,0,0,0,0,0,0,0,0,0,100,136.8,165.4,3.7,
HP2/72,,"Cast (Die cast, HPDC, fast cool)",4,95,1.47,2.65,0.3,0.58,0,0,0,0,0,0,0,0,0,0,0,0,0,0,0,0,0,0,0,0,0,0,0,0,0,0,100,169.058175,186.13675,1.987747,
HP2/73,,"Cast (Die cast, HPDC, fast cool)",4,93.76,1.44,3.92,0.3,0.58,0,0,0,0,0,0,0,0,0,0,0,0,0,0,0,0,0,0,0,0,0,0,0,0,0,0,100,189.0311833,196.74575,0.898358775,
HP2/23,,"Cast (Die cast, HPDC, fast cool)",4,96.14,1.28,0.23,1.78,0.57,0,0,0,0,0,0,0,0,0,0,0,0,0,0,0,0,0,0,0,0,0,0,0,0,0,0,100,150.3,168.6,2.8,
HP2/26,,"Cast (Die cast, HPDC, fast cool)",4,95.46,0.29,0.23,3.45,0.57,0,0,0,0,0,0,0,0,0,0,0,0,0,0,0,0,0,0,0,0,0,0,0,0,0,0,100,156.9,189.2,2.7,
HP2/24,,"Cast (Die cast, HPDC, fast cool)",4,96.39,0.85,0.2,2.01,0.55,0,0,0,0,0,0,0,0,0,0,0,0,0,0,0,0,0,0,0,0,0,0,0,0,0,0,100,145.4,172.8,3.2,
Mg-6Al,as-cast (730C),"Cast  (sand, slow cool)",3,93.858,0,0,0,0.509,0,5.52,0,0,0,0,0.113,0,0,0,0,0,0,0,0,0,0,0,0,0,0,0,0,0,0,0,100,91,172,5.52,
Mg-Gd-Y-Zr,Extrusion,Extruded,1,86.5,0,0,0,0.5,0,0,0,0,0,0,0,3,10,0,0,0,0,0,0,0,0,0,0,0,0,0,0,0,0,0,100,311,397,4,
AZ80A-F Magnesium,F,"Cast (Die cast, HPDC, fast cool)",4,90.45,0,0,0,0.5,0,8.74,0,0,0,0,0.31,0,0,0,0,0,0,0,0,0,0,0,0,0,0,0,0,0,0,0,100,210,330,7.8,
AZ80A-T5 Magnesium,T5,"Cast (Any cast type, then heat treated)",5,90.45,0,0,0,0.5,0,8.74,0,0,0,0,0.31,0,0,0,0,0,0,0,0,0,0,0,0,0,0,0,0,0,0,0,100,230,340,3.9,
"Magnesium, AZ80A, T5",AZ80A T5,"Cast (Any cast type, then heat treated)",5,90.6,0,0,0,0.5,0,8.59,0,0,0,0,0.31,0,0,0,0,0,0,0,0,0,0,0,0,0,0,0,0,0,0,0,100,202.5,292.5,6.25,
AZ80 (testing direction L),extruded,Extruded,1,90.8,0,0,0,0.5,0,8.5,0,0,0,0,0.2,0,0,0,0,0,0,0,0,0,0,0,0,0,0,0,0,0,0,0,100,225,350,9.3,
AZ80 (testing direction R),extruded,Extruded,1,90.8,0,0,0,0.5,0,8.5,0,0,0,0,0.2,0,0,0,0,0,0,0,0,0,0,0,0,0,0,0,0,0,0,0,100,135,265,7,
Mg-Gd-Er-Zr,Slow speed Extrusion,Extruded,1,91.5,0,0,0,0.5,0,8,0,0,0,0,0,0,0,0,0,0,0,0,0,0,0,0,0,0,0,0,0,0,0,0,100,403,437,10.7,
AZ80,"extruded, forged T5",Extruded,1,91.5,0,0,0,0.5,0,8,0,0,0,0,0,0,0,0,0,0,0,0,0,0,0,0,0,0,0,0,0,0,0,0,100,215,300,8,
Magnesium AZ80A T4 Wrought Alloy (UNS M11800),Wrought T4,Wrought - rolled and Forging,6,91.5,0,0,0,0.5,0,8,0,0,0,0,0,0,0,0,0,0,0,0,0,0,0,0,0,0,0,0,0,0,0,0,100,252.5,355,8.5,
HP2/5,,"Cast (Die cast, HPDC, fast cool)",4,97.56,1.15,0.46,0.34,0.49,0,0,0,0,0,0,0,0,0,0,0,0,0,0,0,0,0,0,0,0,0,0,0,0,0,0,100,112.7,141,3,
LAZ1010,Extrusion,Extruded,1,88.35,0,0,0,0.43,0,0.95,0,0,0,0,0,0,0,0,0,10.27,0,0,0,0,0,0,0,0,0,0,0,0,0,0,100,128.4,149.9,46.1,
AM50-3Ce,Extrusion,Extruded,1,91.67,0,3,0,0.22,0,4.4,0,0,0,0,0.6,0,0,0.01,0.1,0,0,0,0,0,0,0,0,0,0,0,0,0,0,0,100,68,165,6,https://doi.org/10.1016/j.jma.2017.09.001
AM50-2Ce,Extrusion,Extruded,1,92.67,0,2,0,0.22,0,4.4,0,0,0,0,0.6,0,0,0.01,0.1,0,0,0,0,0,0,0,0,0,0,0,0,0,0,0,100,75,177,13,https://doi.org/10.1016/j.jma.2017.09.001
AM50-1.5Ce,Extrusion,Extruded,1,93.17,0,1.5,0,0.22,0,4.4,0,0,0,0,0.6,0,0,0.01,0.1,0,0,0,0,0,0,0,0,0,0,0,0,0,0,0,100,88,203,20,https://doi.org/10.1016/j.jma.2017.09.001
AM50-1Ce,Extrusion,Extruded,1,93.67,0,1,0,0.22,0,4.4,0,0,0,0,0.6,0,0,0.01,0.1,0,0,0,0,0,0,0,0,0,0,0,0,0,0,0,100,82,184,15,https://doi.org/10.1016/j.jma.2017.09.001
AM50-0.5Ce,Extrusion,Extruded,1,94.17,0,0.5,0,0.22,0,4.4,0,0,0,0,0.6,0,0,0.01,0.1,0,0,0,0,0,0,0,0,0,0,0,0,0,0,0,100,71,173,9,https://doi.org/10.1016/j.jma.2017.09.001
Mg-Ni-Y,Hot Rolling at RT,Wrought - rolled and Forging,6,90.5,0,0,0,0,0,0,0,0,0,0,0,6.25,0,0,0,0,0,0,0,0,0,0,0,3.25,0,0,0,0,0,0,100,420,526,8,
Mg-Y-RE,Cast T6,"Cast (Any cast type, then heat treated)",5,93,1,1,1,0,0,0,0,0,0,0,0,4,0,0,0,0,0,0,0,0,0,0,0,0,0,0,0,0,0,0,100,165,250,2,
Mg-Y-RE,Forged,Wrought - rolled and Forging,6,93,1,1,1,0,0,0,0,0,0,0,0,4,0,0,0,0,0,0,0,0,0,0,0,0,0,0,0,0,0,0,100,263,311,23,
Mg-3Y,Extrusion at 350 C,Extruded,1,97,0,0,0,0,0,0,0,0,0,0,0,3,0,0,0,0,0,0,0,0,0,0,0,0,0,0,0,0,0,0,100,120,200,33,
MW01(1),Extrusion (slow),Extruded,1,98.48,0,0,0,0,0,0,0,0,0,0,0.2,1.32,0,0,0,0,0,0,0,0,0,0,0,0,0,0,0,0,0,0,100,232,258,15.6,
MW11,Extrusion (fast),Extruded,1,98.48,0,0,0,0,0,0,0,0,0,0,0.2,1.32,0,0,0,0,0,0,0,0,0,0,0,0,0,0,0,0,0,0,100,133,212,24.8,
MW11 (1),Extrusion (slow),Extruded,1,97.9,0,0,0,0,0,0,0,0,0,0,0.96,1.14,0,0,0,0,0,0,0,0,0,0,0,0,0,0,0,0,0,0,100,204,248,21,
MW21,Extrusion (fast),Extruded,1,97.9,0,0,0,0,0,0,0,0,0,0,0.96,1.14,0,0,0,0,0,0,0,0,0,0,0,0,0,0,0,0,0,0,100,143,221,28.5,
MW21(1),Extrusion (slow),Extruded,1,97.18,0,0,0,0,0,0,0,0,0,0,1.74,1.08,0,0,0,0,0,0,0,0,0,0,0,0,0,0,0,0,0,0,100,204,252,21,
MN11,Extrusion (fast),Extruded,1,97.18,0,0,0,0,0,0,0,0,0,0,1.74,1.08,0,0,0,0,0,0,0,0,0,0,0,0,0,0,0,0,0,0,100,150,227,27.8,
Mg-8.5Li-1Y,"annealed, worm rolling (623K)",Wrought - rolled and Forging,6,90.5,0,0,0,0,0,0,0,0,0,0,0,1,0,0,0,8.5,0,0,0,0,0,0,0,0,0,0,0,0,0,0,100,90.4,121.2,64,
Mg-Y,As cast,"Cast (Die cast, HPDC, fast cool)",4,99,0,0,0,0,0,0,0,0,0,0,0,1,0,0,0,0,0,0,0,0,0,0,0,0,0,0,0,0,0,0,100,25,75,10,
AJC421,Extrusion,Extruded,1,92.7,0,0,0,0,0,4,1,0,0,0,0.3,0,0,0,0,0,0,0,0,0,0,0,0,0,0,0,0,0,2,0,100,299,326.7,3.6,
AJ42,Extrusion,Extruded,1,93.7,0,0,0,0,0,4,0,0,0,0,0.3,0,0,0,0,0,0,0,0,0,0,0,0,0,0,0,0,0,2,0,100,262,296.4,6.2,
TX21,Extrusion(260C),Extruded,1,98.02,0,0,0,0,1.98,0,0,0,0,0,0,0,0,0,0,0,0,0,0,0,0,0,0,0,0,0,0,0,0,0,100,157,230,16,
I/M Mg-13Si-4Al (dp = 41 𝞵m),as-extruded (573K),Extruded,1,83,0,0,0,0,0,4,0,0,0,0,0,0,0,0,13,0,0,0,0,0,0,0,0,0,0,0,0,0,0,0,100,150,179,1.1,
I/M Mg-13Si-4Al (dp = 41 𝞵m),"extruded, annealed, quenched, extruded at 573K, annealed at 732K ",Extruded,1,83,0,0,0,0,0,4,0,0,0,0,0,0,0,0,13,0,0,0,0,0,0,0,0,0,0,0,0,0,0,0,100,134,161,3,
Mg-11Si-4Al,extruded (300C),Extruded,1,85,0,0,0,0,0,4,0,0,0,0,0,0,0,0,11,0,0,0,0,0,0,0,0,0,0,0,0,0,0,0,100,455,506,2,
Mg-Si-Al,Extrusion,Extruded,1,85,0,0,0,0,0,4,0,0,0,0,0,0,0,0,11,0,0,0,0,0,0,0,0,0,0,0,0,0,0,0,100,455,506,1.6,
R/S Mg-11Si-4Al (dp = 0.7 𝞵m),"extruded, annealed, quenched, extruded at 623K, annealed at 732K ",Extruded,1,85.4,0,0,0,0,0,4,0,0,0,0,0,0,0,0,10.6,0,0,0,0,0,0,0,0,0,0,0,0,0,0,0,100,401,450,2.8,
R/S Mg-11Si-4Al (dp = 1.4 𝞵m),as-extruded (823K),Extruded,1,85.4,0,0,0,0,0,4,0,0,0,0,0,0,0,0,10.6,0,0,0,0,0,0,0,0,0,0,0,0,0,0,0,100,340,385,0.8,
R/S Mg-11Si-4Al (dp = 1.4𝞵m),"extruded, annealed, quenched, extruded at 823K, annealed at 732K ",Extruded,1,85.4,0,0,0,0,0,4,0,0,0,0,0,0,0,0,10.6,0,0,0,0,0,0,0,0,0,0,0,0,0,0,0,100,326,383,0.9,
I/M Mg 6Si (dp = 63 𝞵m),as-extruded (573K),Extruded,1,94,0,0,0,0,0,0,0,0,0,0,0,0,0,0,6,0,0,0,0,0,0,0,0,0,0,0,0,0,0,0,100,171,213,6.1,
I/M Mg 6Si (dp = 63 𝞵m),"extruded, annealed, quenched, extruded at 573K, annealed at 732K ",Extruded,1,94,0,0,0,0,0,0,0,0,0,0,0,0,0,0,6,0,0,0,0,0,0,0,0,0,0,0,0,0,0,0,100,159,192,6.5,
AS21,Diecast,"Cast (Die cast, HPDC, fast cool)",4,96.6,0,0,0,0,0,2,0,0,0,0,0.4,0,0,0,1,0,0,0,0,0,0,0,0,0,0,0,0,0,0,0,100,110,170,4,
AS41,Diecast,"Cast (Die cast, HPDC, fast cool)",4,94.7,0,0,0,0,0,4,0,0,0,0,0.3,0,0,0,1,0,0,0,0,0,0,0,0,0,0,0,0,0,0,0,100,135,225,4.5,
Magnesium AS21-F, Die Cast F,"Cast (Die cast, HPDC, fast cool)",4,96.7,0,0,0,0,0,2.2,0,0,0,0,0.1,0,0,0,1,0,0,0,0,0,0,0,0,0,0,0,0,0,0,0,100,117,221,13,
"Magnesium, AS21B, cast, F",AS21Bcast F,"Cast (Die cast, HPDC, fast cool)",4,96.45,0.03,0.09,0.035,0,0,2.345,0,0,0,0,0.1,0,0,0,0.95,0,0,0,0,0,0,0,0,0,0,0,0,0,0,0,100,122,231,13,
"Magnesium, AS21A, cast",AS21Acast,"Cast  (sand, slow cool)",3,96.35,0,0,0,0,0,2.3,0,0,0,0,0.4,0,0,0,0.95,0,0,0,0,0,0,0,0,0,0,0,0,0,0,0,100,110,170,4,
Mg-6Sc-1Mn,cast T5,"Cast (Any cast type, then heat treated)",5,92.5,0,0,0,0,0,0,0,0,0,0,1.6,0,0,0,0,0,0,0,0,0,0,0,0,0,5.9,0,0,0,0,0,100,85,95,0.24,
HP2/214,,"Cast (Die cast, HPDC, fast cool)",4,97.02,2.36,0.03,0.59,0,0,0,0,0,0,0,0,0,0,0,0,0,0,0,0,0,0,0,0,0,0,0,0,0,0,0,100,136.821975,161.923525,4.0499325,
HP2/215,,"Cast (Die cast, HPDC, fast cool)",4,97.03,1.76,0.02,1.19,0,0,0,0,0,0,0,0,0,0,0,0,0,0,0,0,0,0,0,0,0,0,0,0,0,0,0,100,138.9294833,168.6792333,4.665354,
HP2/209,,"Cast (Die cast, HPDC, fast cool)",4,96.65,1.32,2.02,0.01,0,0,0,0,0,0,0,0,0,0,0,0,0,0,0,0,0,0,0,0,0,0,0,0,0,0,0,100,149.0397,166.152475,3.7848395,
HP2/216,,"Cast (Die cast, HPDC, fast cool)",4,97.12,1.17,0.02,1.69,0,0,0,0,0,0,0,0,0,0,0,0,0,0,0,0,0,0,0,0,0,0,0,0,0,0,0,100,141.40675,173.3089333,4.558430333,
"Magnesium, AE44, cast, F",AE44cast  F,"Cast (Die cast, HPDC, fast cool)",4,91.55,1,2,1,0,0,4.15,0,0,0,0,0.3,0,0,0,0,0,0,0,0,0,0,0,0,0,0,0,0,0,0,0,100,135.5,242.5,9,
MN11(1),Extrusion (slow),Extruded,1,98.11,0.94,0,0,0,0,0,0,0,0,0,0.95,0,0,0,0,0,0,0,0,0,0,0,0,0,0,0,0,0,0,0,100,151,214,36,
Mg-Zn-Mn,Extrusion (fast),Extruded,1,98.11,0.94,0,0,0,0,0,0,0,0,0,0.95,0,0,0,0,0,0,0,0,0,0,0,0,0,0,0,0,0,0,0,100,102,196,41.7,
HP2/208,,"Cast (Die cast, HPDC, fast cool)",4,96.98,0.91,2.1,0.01,0,0,0,0,0,0,0,0,0,0,0,0,0,0,0,0,0,0,0,0,0,0,0,0,0,0,0,100,143.70505,159.476775,3.5233115,
HP2/194 ,,"Cast (Die cast, HPDC, fast cool)",4,96.57,0.83,0.01,2.59,0,0,0,0,0,0,0,0,0,0,0,0,0,0,0,0,0,0,0,0,0,0,0,0,0,0,0,100,151.451575,169.394225,2.3252165,
Mg-Al-Mn-RE,Die Cast,"Cast (Die cast, HPDC, fast cool)",4,93.4,0.8,0.8,0.8,0,0,4,0,0,0,0,0.2,0,0,0,0,0,0,0,0,0,0,0,0,0,0,0,0,0,0,0,100,145,234,11,
HP2/207,,"Cast (Die cast, HPDC, fast cool)",4,97.22,0.64,2.13,0.01,0,0,0,0,0,0,0,0,0,0,0,0,0,0,0,0,0,0,0,0,0,0,0,0,0,0,0,100,142.9021875,169.29205,4.589628,
HP2/193 ,,"Cast (Die cast, HPDC, fast cool)",4,96.78,0.6,0.01,2.61,0,0,0,0,0,0,0,0,0,0,0,0,0,0,0,0,0,0,0,0,0,0,0,0,0,0,0,100,146.7197875,166.737225,2.68757475,
HP2/217,,"Cast (Die cast, HPDC, fast cool)",4,97.1,0.56,0.01,2.33,0,0,0,0,0,0,0,0,0,0,0,0,0,0,0,0,0,0,0,0,0,0,0,0,0,0,0,100,139.3607,167.382725,3.0925725,
"Magnesium, AE42, cast, F",AE42cast F,"Cast (Die cast, HPDC, fast cool)",4,93.05,0.5,1.5,0.5,0,0,4.15,0,0,0,0,0.3,0,0,0,0,0,0,0,0,0,0,0,0,0,0,0,0,0,0,0,100,142.5,210,10,
HP2/192 ,,"Cast (Die cast, HPDC, fast cool)",4,97.08,0.35,0.01,2.56,0,0,0,0,0,0,0,0,0,0,0,0,0,0,0,0,0,0,0,0,0,0,0,0,0,0,0,100,138.72695,167.603025,2.79196575,
HP2/204,,"Cast (Die cast, HPDC, fast cool)",4,97.47,0.1,2.42,0.01,0,0,0,0,0,0,0,0,0,0,0,0,0,0,0,0,0,0,0,0,0,0,0,0,0,0,0,100,132.83885,158.1522667,3.532037,
HP2/190 ,,"Cast (Die cast, HPDC, fast cool)",4,97.35,0.09,0.01,2.55,0,0,0,0,0,0,0,0,0,0,0,0,0,0,0,0,0,0,0,0,0,0,0,0,0,0,0,100,135.637575,168.859475,3.058643,
HP2/198,,"Cast (Die cast, HPDC, fast cool)",4,97.12,0.01,0.21,2.66,0,0,0,0,0,0,0,0,0,0,0,0,0,0,0,0,0,0,0,0,0,0,0,0,0,0,0,100,143.6106375,178.121675,3.76915575,
HP2/201,,"Cast (Die cast, HPDC, fast cool)",4,96.14,0.01,1.24,2.61,0,0,0,0,0,0,0,0,0,0,0,0,0,0,0,0,0,0,0,0,0,0,0,0,0,0,0,100,159.3769333,180.6796667,1.974281333,
HP2/202,,"Cast (Die cast, HPDC, fast cool)",4,95.74,0.01,1.7,2.55,0,0,0,0,0,0,0,0,0,0,0,0,0,0,0,0,0,0,0,0,0,0,0,0,0,0,0,100,166.9156167,186.8858,1.838323,
HP2/200,,"Cast (Die cast, HPDC, fast cool)",4,96.61,0.01,0.85,2.53,0,0,0,0,0,0,0,0,0,0,0,0,0,0,0,0,0,0,0,0,0,0,0,0,0,0,0,100,154.0764125,177.74665,2.44836775,
HP2/211,,"Cast (Die cast, HPDC, fast cool)",4,96.83,0.01,1.95,1.21,0,0,0,0,0,0,0,0,0,0,0,0,0,0,0,0,0,0,0,0,0,0,0,0,0,0,0,100,146.3942,172.712825,3.35297425,
M2,"continuous casting process,extruded T5",Extruded,1,98,0,0,0,0,0,0,0,0,0,0,2,0,0,0,0,0,0,0,0,0,0,0,0,0,0,0,0,0,0,0,100,160,215,4,
Mg-Gd-Y-Zn-Nd-Zr,Extrusion,Extruded,1,98.22,0,0.38,0,0,0,0,0,0,0,0,1.4,0,0,0,0,0,0,0,0,0,0,0,0,0,0,0,0,0,0,0,100,173.7,280.9,19.6,
M1A,Extrusion,Extruded,1,98.8,0,0,0,0,0,0,0,0,0,0,1.2,0,0,0,0,0,0,0,0,0,0,0,0,0,0,0,0,0,0,0,100,192,268,12,
M1(1),Extrusion (slow),Extruded,1,99.01,0,0,0,0,0,0,0,0,0,0,0.99,0,0,0,0,0,0,0,0,0,0,0,0,0,0,0,0,0,0,0,100,183,243,6.1,
ME11,Extrusion (fast),Extruded,1,99.01,0,0,0,0,0,0,0,0,0,0,0.99,0,0,0,0,0,0,0,0,0,0,0,0,0,0,0,0,0,0,0,100,189,261,5.3,
ME11(1),Extrusion (slow),Extruded,1,98.19,0,0.86,0,0,0,0,0,0,0,0,0.95,0,0,0,0,0,0,0,0,0,0,0,0,0,0,0,0,0,0,0,100,288,300,15.6,
MW01,Extrusion (fast),Extruded,1,98.19,0,0.86,0,0,0,0,0,0,0,0,0.95,0,0,0,0,0,0,0,0,0,0,0,0,0,0,0,0,0,0,0,100,189,251,18.6,
Mg-Mn-Ce (3),Extrusion,Extruded,1,98.94,0,0.42,0,0,0,0,0,0,0,0,0.64,0,0,0,0,0,0,0,0,0,0,0,0,0,0,0,0,0,0,0,100,104.7,223.9,12.1,
"Magnesium, AM20, cast",AM20cast,"Cast  (sand, slow cool)",3,97.25,0,0,0,0,0,2.225,0,0,0,0,0.525,0,0,0,0,0,0,0,0,0,0,0,0,0,0,0,0,0,0,0,100,105,185,9.75,
AM20,Diecast,"Cast (Die cast, HPDC, fast cool)",4,97.5,0,0,0,0,0,2,0,0,0,0,0.5,0,0,0,0,0,0,0,0,0,0,0,0,0,0,0,0,0,0,0,100,105,135,10,
"Magnesium, AM50A, cast",AM50Acast,"Cast (Any cast type, then heat treated)",5,94.5,0,0,0,0,0,5.07,0,0,0,0,0.43,0,0,0,0,0,0,0,0,0,0,0,0,0,0,0,0,0,0,0,100,125,197.5,7,
"Magnesium, AM60B, cast, F",AM60Bcast F,"Cast (Die cast, HPDC, fast cool)",4,93.45,0,0,0,0,0,6.13,0,0,0,0,0.42,0,0,0,0,0,0,0,0,0,0,0,0,0,0,0,0,0,0,0,100,136.5,231,7,
Mg-Al-Ca-Mn,Extrusion,Extruded,1,92.8,0,0,0,0,0,3.5,3.3,0,0,0,0.4,0,0,0,0,0,0,0,0,0,0,0,0,0,0,0,0,0,0,0,100,410,420,5.6,
"Magnesium, AM60A, cast",AM60Acast,"Cast  (sand, slow cool)",3,93.63291072,0,0,0,0,0,6,0,0,0,0,0.36708928,0,0,0,0,0,0,0,0,0,0,0,0,0,0,0,0,0,0,0,100,135,210,6,
AM50,Diecast,"Cast (Die cast, HPDC, fast cool)",4,94.7,0,0,0,0,0,5,0,0,0,0,0.3,0,0,0,0,0,0,0,0,0,0,0,0,0,0,0,0,0,0,0,100,125,200,7,
Mg-Mn-Ce (2),Extrusion,Extruded,1,99.36,0,0.4,0,0,0,0,0,0,0,0,0.24,0,0,0,0,0,0,0,0,0,0,0,0,0,0,0,0,0,0,0,100,73,229.5,23.7,
AM100A-T7 Magnesium,T7,"Cast (Die cast, HPDC, fast cool)",5,89.25,0,0,0,0,0,10.53,0,0,0,0,0.23,0,0,0,0,0,0,0,0,0,0,0,0,0,0,0,0,0,0,0,100,130,260,1,
AM100A-F Magnesium,F,"Cast (Die cast, HPDC, fast cool)",4,89.25,0,0,0,0,0,10.525,0,0,0,0,0.225,0,0,0,0,0,0,0,0,0,0,0,0,0,0,0,0,0,0,0,100,78,160,3.8,
AM100A-T4 Magnesium,T4,"Cast (Any cast type, then heat treated)",5,89.25,0,0,0,0,0,10.525,0,0,0,0,0.225,0,0,0,0,0,0,0,0,0,0,0,0,0,0,0,0,0,0,0,100,78,260,6.8,
AM100A-T61 Magnesium,T61,"Cast (Any cast type, then heat treated)",5,89.25,0,0,0,0,0,10.525,0,0,0,0,0.225,0,0,0,0,0,0,0,0,0,0,0,0,0,0,0,0,0,0,0,100,140,270,1,
AM100A-T6 Magnesium,T6,"Cast (Any cast type, then heat treated)",5,89.25,0,0,0,0,0,10.525,0,0,0,0,0.225,0,0,0,0,0,0,0,0,0,0,0,0,0,0,0,0,0,0,0,100,120,270,2.3,
"Magnesium, AM100A, cast, T6",AM100Acast T6,"Cast (Any cast type, then heat treated)",5,89.4,0,0,0,0,0,10.375,0,0,0,0,0.225,0,0,0,0,0,0,0,0,0,0,0,0,0,0,0,0,0,0,0,100,102,189.5,2,
"Magnesium, Mg-12Li, cast",Mg-12Licast,"Cast  (sand, slow cool)",3,88,0,0,0,0,0,0,0,0,0,0,0,0,0,0,0,12,0,0,0,0,0,0,0,0,0,0,0,0,0,0,100,70,150,7.5,
Mg-8.5Li,"annealed, worm rolling (623K)",Wrought - rolled and Forging,6,91.5,0,0,0,0,0,0,0,0,0,0,0,0,0,0,0,8.5,0,0,0,0,0,0,0,0,0,0,0,0,0,0,100,85.8,121.2,65.2,
Mg-5.5Li,"annealed, worm rolling (623K)",Wrought - rolled and Forging,6,94.5,0,0,0,0,0,0,0,0,0,0,0,0,0,0,0,5.5,0,0,0,0,0,0,0,0,0,0,0,0,0,0,100,70,131.5,52.3,
Mg-Li-Al-Fe,Extrusion,Extruded,1,94.7,0,0,0,0,0,1.2,0,0,0,0,0,0,0,0,0,4.1,0,0,0,0,0,0,0,0,0,0,0,0,0,0,100,150,260,10,
Mg-Gd,Hot rolled at 400?C ñ Annealed for 1?h at 380?C,Wrought - rolled and Forging,6,95.35,0,0,0,0,0,0,0,0,0,0,0,0,4.65,0,0,0,0,0,0,0,0,0,0,0,0,0,0,0,0,0,100,165,210,26,
Mg-Gd,Hot rolled at 400?C ñ Annealed for 1?h at 380?C,Wrought - rolled and Forging,6,97.25,0,0,0,0,0,0,0,0,0,0,0,0,2.75,0,0,0,0,0,0,0,0,0,0,0,0,0,0,0,0,0,100,160,205,21,
Mg-Gd,Hot rolled at 400?C ñ Annealed for 1?h at 380?C,Wrought - rolled and Forging,6,99.25,0,0,0,0,0,0,0,0,0,0,0,0,0.75,0,0,0,0,0,0,0,0,0,0,0,0,0,0,0,0,0,100,145,210,12,
Mg-Gd,Hot rolled at 400?C ñ Annealed for 1?h at 380?C,Extruded,1,99.78,0,0,0,0,0,0,0,0,0,0,0,0,0.22,0,0,0,0,0,0,0,0,0,0,0,0,0,0,0,0,0,100,120,190,6,
Mg-Mn-Ce (1),Extrusion,Extruded,1,99.61,0,0.39,0,0,0,0,0,0,0,0,0,0,0,0,0,0,0,0,0,0,0,0,0,0,0,0,0,0,0,0,100,91.1,240.4,21,
Mg-Ce,Extrusion,Extruded,1,99.8,0,0.2,0,0,0,0,0,0,0,0,0,0,0,0,0,0,0,0,0,0,0,0,0,0,0,0,0,0,0,0,100,68.6,170,31,
Mg-9Al-6.5Ca,extruded (300C),Extruded,1,84.5,0,0,0,0,0,9,6.5,0,0,0,0,0,0,0,0,0,0,0,0,0,0,0,0,0,0,0,0,0,0,0,100,538,567,3.2,
Mg/SiC (33.6 pct),"fluxless casting, extruded (350C)",Extruded,1,100,0,0,0,0,0,0,0,0,0,0,0,0,0,0,0,0,0,0,0,0,0,0,0,0,0,0,0,0,0,0,100,158,205,3.1,
"Magnesium, commercial purity, ASTM 9980A",ASTM 9980A,"Cast (Any cast type, then heat treated)",5,100,0,0,0,0,0,0,0,0,0,0,0,0,0,0,0,0,0,0,0,0,0,0,0,0,0,0,0,0,0,0,100,82.5,205,16,
Magnesium, Annealed Sheet,Wrought - rolled and Forging,6,100,0,0,0,0,0,0,0,0,0,0,0,0,0,0,0,0,0,0,0,0,0,0,0,0,0,0,0,0,0,0,100,97.5,178,9,
Magnesium, Extruded,Extruded,1,100,0,0,0,0,0,0,0,0,0,0,0,0,0,0,0,0,0,0,0,0,0,0,0,0,0,0,0,0,0,0,100,87,185,6.5,
Magnesium, Hard-Rolled Sheet,"Cast (Any cast type, then heat treated)",5,100,0,0,0,0,0,0,0,0,0,0,0,0,0,0,0,0,0,0,0,0,0,0,0,0,0,0,0,0,0,0,100,127.5,200,6,
Magnesium, Sand Cast,"Cast  (sand, slow cool)",3,100,0,0,0,0,0,0,0,0,0,0,0,0,0,0,0,0,0,0,0,0,0,0,0,0,0,0,0,0,0,0,100,21,90,4,
Mg-Al-RE,Extrusion,Extruded,1,91.85,0.44,0.77,0.55,0.63,0,5.59,0,0,0,0,0.12,0,0,0,0,0,0,0,0,0.05,0,0,0,0,0,0,0,0,0,0,100,72,154,6.31,
Mg-Al-RE,Extrusion,Extruded,1,90.3,0.99,1.68,1.23,0.49,0,5.07,0,0,0,0,0.13,0,0,0,0,0,0,0,0,0.11,0,0,0,0,0,0,0,0,0,0,100,72,160,5.85,
"Magnesium, EZ33A, cast, T5",EZ33Acast T5,"Cast (Any cast type, then heat treated)",5,93.43687374,0.80160321,1.65330661,0.80160321,2.55511022,0,0,0,0.75150301,0,0,0,0,0,0,0,0,0,0,0,0,0,0,0,0,0,0,0,0,0,0,100,80,94.75,1.62,
"Magnesium, WE43A, cast",WE43Acast,"Cast (Die cast, HPDC, fast cool)",4,92.95131846,2.28194726,0,0,0,0,0,0,0.70993915,0,0,0,4.05679513,0,0,0,0,0,0,0,0,0,0,0,0,0,0,0,0,0,0,100,190,252.5,7,
"Magnesium, WE43A, T6",WE43A T6,"Cast (Any cast type, then heat treated)",5,92.95131846,2.28194726,0,0,0,0,0,0,0.70993915,0,0,0,4.05679513,0,0,0,0,0,0,0,0,0,0,0,0,0,0,0,0,0,0,100,195,260,11,
"Magnesium, Elektron 21, T6",Elektron 21 T6,"Cast (Any cast type, then heat treated)",5,94.74737368,2.85142571,0,0,0.35017509,0,0,0,0.70035018,0,0,0,0,1.35067534,0,0,0,0,0,0,0,0,0,0,0,0,0,0,0,0,0,100,161.5,278,4,
Mg-Gd-Y-Zn-Zr (4),Cast + T6,"Cast (Any cast type, then heat treated)",5,82.1,0,0,0,2.3,0,0,0,0.7,0,0,0,3.8,11.1,0,0,0,0,0,0,0,0,0,0,0,0,0,0,0,0,0,100,260,310,12,
Mg-Gd-Nd-Zr,Cast + T6,"Cast (Any cast type, then heat treated)",5,82.62,0,0,0,1.69,0,0,0,0.49,0,0,0,4.1,11.1,0,0,0,0,0,0,0,0,0,0,0,0,0,0,0,0,0,100,231,361,4,
ZKCa50 (1),Extrusion,Extruded,1,94.35,0,0,0,5,0,0,0.25,0.3,0,0,0.1,0,0,0,0,0,0,0,0,0,0,0,0,0,0,0,0,0,0,0,100,330,365,19.5,
ZKCa50 (2),4h / RHT,Extruded,1,94.35,0,0,0,5,0,0,0.25,0.3,0,0,0.1,0,0,0,0,0,0,0,0,0,0,0,0,0,0,0,0,0,0,0,100,260,320,24,
ZKCa50 (3),4h / RHT + 24 h aging,Extruded,1,94.35,0,0,0,5,0,0,0.25,0.3,0,0,0.1,0,0,0,0,0,0,0,0,0,0,0,0,0,0,0,0,0,0,0,100,305,330,23,
ZKCa50 (4),4h / RHT + 0.5h / SHT + 24 h aging,Extruded,1,94.35,0,0,0,5,0,0,0.25,0.3,0,0,0.1,0,0,0,0,0,0,0,0,0,0,0,0,0,0,0,0,0,0,0,100,305,345,19.5,
ZKCa50 (5),48 h / RHT,Extruded,1,94.35,0,0,0,5,0,0,0.25,0.3,0,0,0.1,0,0,0,0,0,0,0,0,0,0,0,0,0,0,0,0,0,0,0,100,210,295,26,
ZKCa50 (6),48h / RHT + 24 h aging,Extruded,1,94.35,0,0,0,5,0,0,0.25,0.3,0,0,0.1,0,0,0,0,0,0,0,0,0,0,0,0,0,0,0,0,0,0,0,100,250,305,25.5,
ZYbK520,48h / RHT + 0.5h / SHT + 24 h aging,Extruded,1,94.35,0,0,0,5,0,0,0.25,0.3,0,0,0.1,0,0,0,0,0,0,0,0,0,0,0,0,0,0,0,0,0,0,0,100,260,310,24,
ZA122,"die cast, casting at 700C, mold at 390C","Cast (Die cast, HPDC, fast cool)",4,85.6,0,0,0,12.1,0,2.09,0,0,0,0,0.21,0,0,0,0,0,0,0,0,0,0,0,0,0,0,0,0,0,0,0,100,105,145,1.3,
Mg-Zn-Mn-Sn (6),Extrusion,Extruded,1,84.85,0,0,0,6.24,8.06,0,0,0,0,0,0.85,0,0,0,0,0,0,0,0,0,0,0,0,0,0,0,0,0,0,0,100,255,325,8,
ZM61,Extrusion,Extruded,1,93.27,0,0,0,5.77,0,0,0,0,0,0,0.96,0,0,0,0,0,0,0,0,0,0,0,0,0,0,0,0,0,0,0,100,209,305,11.55,
ZM61,Cast T6,"Cast (Any cast type, then heat treated)",5,93.27,0,0,0,5.77,0,0,0,0,0,0,0.96,0,0,0,0,0,0,0,0,0,0,0,0,0,0,0,0,0,0,0,100,314,352,7.98,
Mg-Al-Zn-Nd,Extrusion,Extruded,1,84.86,5.43,0,0,4.75,0,4.96,0,0,0,0,0,0,0,0,0,0,0,0,0,0,0,0,0,0,0,0,0,0,0,0,100,340,440,4,
Mg-Al-Zn-Nd,Extrusion,Extruded,1,85.27,6.05,0,0,2.96,0,5.72,0,0,0,0,0,0,0,0,0,0,0,0,0,0,0,0,0,0,0,0,0,0,0,0,100,400,450,4.5,
AZ92A-T5 Magnesium,T5,"Cast (Any cast type, then heat treated)",5,88.35,0,0,0,2,0,9.425,0,0,0,0,0.225,0,0,0,0,0,0,0,0,0,0,0,0,0,0,0,0,0,0,0,100,92,170,2.8,
AZ92A-F Magnesium,F,"Cast (Die cast, HPDC, fast cool)",4,88.35,0,0,0,2,0,9.425,0,0,0,0,0.225,0,0,0,0,0,0,0,0,0,0,0,0,0,0,0,0,0,0,0,100,83,170,3.8,
AZ92A-T6 Magnesium,T6,"Cast (Any cast type, then heat treated)",5,88.35,0,0,0,2,0,9.425,0,0,0,0,0.225,0,0,0,0,0,0,0,0,0,0,0,0,0,0,0,0,0,0,0,100,140,270,2.1,
AZ92A-T4 Magnesium,T4,"Cast (Any cast type, then heat treated)",5,88.35,0,0,0,2,0,9.425,0,0,0,0,0.225,0,0,0,0,0,0,0,0,0,0,0,0,0,0,0,0,0,0,0,100,83,270,6.8,
Mg-Sn-Zn-Mn,Extrusion,Extruded,1,96.8,0,0,0,1,2.1,0,0,0,0,0,0.1,0,0,0,0,0,0,0,0,0,0,0,0,0,0,0,0,0,0,0,100,260,320,12,
"Magnesium, AZ31B",AZ31B,"Cast  (sand, slow cool)",3,95.3,0,0,0,1,0,3.1,0,0,0,0,0.6,0,0,0,0,0,0,0,0,0,0,0,0,0,0,0,0,0,0,0,100,155,240,10,
HP2/34,,"Cast (Die cast, HPDC, fast cool)",4,96.38,1.75,0.6,0.45,0.82,0,0,0,0,0,0,0,0,0,0,0,0,0,0,0,0,0,0,0,0,0,0,0,0,0,0,100,146.4,174.1,3.8,
AZ91,Extrusion,Extruded,1,90.067,0,0,0,0.8,0,9,0,0,0,0,0.13,0,0,0.003,0,0,0,0,0,0,0,0,0,0,0,0,0,0,0,0,100,307,327,4.5,
AZ91(1),Extrusion(300K),Extruded,1,90.067,0,0,0,0.8,0,9,0,0,0,0,0.13,0,0,0.003,0,0,0,0,0,0,0,0,0,0,0,0,0,0,0,0,100,296,307,13.7,
HP2/56,,"Cast (Die cast, HPDC, fast cool)",4,96.46,1.35,0.52,0.99,0.68,0,0,0,0,0,0,0,0,0,0,0,0,0,0,0,0,0,0,0,0,0,0,0,0,0,0,100,136.11065,172.4316,3.29121875,
EN-MC21110-F Magnesium,F,"Cast (Die cast, HPDC, fast cool)",4,91.1,0,0,0,0.675,0,8,0,0,0,0,0.225,0,0,0,0,0,0,0,0,0,0,0,0,0,0,0,0,0,0,0,100,120,200,2.8,
EN-MC21110-T4 Magnesium,T4,"Cast (Any cast type, then heat treated)",5,91.1,0,0,0,0.675,0,8,0,0,0,0,0.225,0,0,0,0,0,0,0,0,0,0,0,0,0,0,0,0,0,0,0,100,100,270,6.7,
HP2/57,,"Cast (Die cast, HPDC, fast cool)",4,96.03,1.32,0.52,1.46,0.67,0,0,0,0,0,0,0,0,0,0,0,0,0,0,0,0,0,0,0,0,0,0,0,0,0,0,100,150.9723875,169.85185,1.45919975,
HP2/3,,"Cast (Die cast, HPDC, fast cool)",4,96.94,1.38,0.6,0.47,0.61,0,0,0,0,0,0,0,0,0,0,0,0,0,0,0,0,0,0,0,0,0,0,0,0,0,0,100,130.8,149.4,2,
HP2/2,,"Cast (Die cast, HPDC, fast cool)",4,96.55,1.7,0.66,0.49,0.6,0,0,0,0,0,0,0,0,0,0,0,0,0,0,0,0,0,0,0,0,0,0,0,0,0,0,100,143.8,166.3,3,
HP2/11,,"Cast (Die cast, HPDC, fast cool)",4,97.07,1.45,0.56,0.32,0.6,0,0,0,0,0,0,0,0,0,0,0,0,0,0,0,0,0,0,0,0,0,0,0,0,0,0,100,125.2,146.7,2.8,
HP2/9,,"Cast (Die cast, HPDC, fast cool)",4,97.11,1.41,0.55,0.33,0.6,0,0,0,0,0,0,0,0,0,0,0,0,0,0,0,0,0,0,0,0,0,0,0,0,0,0,100,116.9,157.3,3.6,
AZ31B-L,Extrusion,Extruded,1,96.28,0,0,0,0.6,0,2.8,0,0,0,0,0.32,0,0,0,0,0,0,0,0,0,0,0,0,0,0,0,0,0,0,0,100,279,301,23,
HP2/21,,"Cast (Die cast, HPDC, fast cool)",4,95.69,2.77,0.26,0.71,0.57,0,0,0,0,0,0,0,0,0,0,0,0,0,0,0,0,0,0,0,0,0,0,0,0,0,0,100,151.2,162.1,1.7,
HP2/4,,"Cast (Die cast, HPDC, fast cool)",4,97.61,1.13,0.46,0.33,0.47,0,0,0,0,0,0,0,0,0,0,0,0,0,0,0,0,0,0,0,0,0,0,0,0,0,0,100,122.5,157.4,4.5,
LAZ1010Sc,Extrusion,Extruded,1,88.1,0,0,0,0.46,0,1.02,0,0,0,0,0,0,0,0,0,10.41,0,0,0,0,0,0,0,0,0.01,0,0,0,0,0,100,129.4,155.8,45.3,
Magnesium Elektron Elektron® 21 Magnesium Casting Alloy,Cast   ,"Cast  (sand, slow cool)",3,95.45,2.85,0,0,0.35,0,0,0,0,0,0,0,0,1.35,0,0,0,0,0,0,0,0,0,0,0,0,0,0,0,0,0,100,145,248,2,
"Magnesium, AS41A, cast",AS41Acast,"Cast  (sand, slow cool)",3,94.3,0,0,0,0,0,4.35,0,0,0,0,0.35,0,0,0,1,0,0,0,0,0,0,0,0,0,0,0,0,0,0,0,100,135,225,4.5,
HP2/206,,"Cast (Die cast, HPDC, fast cool)",4,97.35,0.32,2.32,0.01,0,0,0,0,0,0,0,0,0,0,0,0,0,0,0,0,0,0,0,0,0,0,0,0,0,0,0,100,136.895575,159.997825,3.77866475,
Magnesium AM20-F, Die Cast F,"Cast (Die cast, HPDC, fast cool)",4,97.8,0,0,0,0,0,2.1,0,0,0,0,0.1,0,0,0,0,0,0,0,0,0,0,0,0,0,0,0,0,0,0,0,100,89.6,214,20,
Mg-Al-Ca,extruded (285C),Extruded,1,85.6,0,0,0,0,0,9.1,5.3,0,0,0,0,0,0,0,0,0,0,0,0,0,0,0,0,0,0,0,0,0,0,0,100,496,565,1,
Mg-Al-Ca,extruded (285C),Extruded,1,85.6,0,0,0,0,0,9.1,5.3,0,0,0,0,0,0,0,0,0,0,0,0,0,0,0,0,0,0,0,0,0,0,0,100,496,558,1,
Mg-Al-Ca,extruded (285C),Extruded,1,85.6,0,0,0,0,0,9.1,5.3,0,0,0,0,0,0,0,0,0,0,0,0,0,0,0,0,0,0,0,0,0,0,0,100,492,560,1,
Mg-Al-Ca,extruded (300C),Extruded,1,85.6,0,0,0,0,0,9.1,5.3,0,0,0,0,0,0,0,0,0,0,0,0,0,0,0,0,0,0,0,0,0,0,0,100,474,545,4.7,
Mg-Al-Ca,extruded (300C),Extruded,1,85.6,0,0,0,0,0,9.1,5.3,0,0,0,0,0,0,0,0,0,0,0,0,0,0,0,0,0,0,0,0,0,0,0,100,474,537,2.1,
Mg-Al-Ca,extruded (300C),Extruded,1,85.6,0,0,0,0,0,9.1,5.3,0,0,0,0,0,0,0,0,0,0,0,0,0,0,0,0,0,0,0,0,0,0,0,100,460,537,1.5,
Mg-Al-Ca,extruded (400C),Extruded,1,85.6,0,0,0,0,0,9.1,5.3,0,0,0,0,0,0,0,0,0,0,0,0,0,0,0,0,0,0,0,0,0,0,0,100,417,461,3.1,
Mg-Al-Ca,extruded (400C),Extruded,1,85.6,0,0,0,0,0,9.1,5.3,0,0,0,0,0,0,0,0,0,0,0,0,0,0,0,0,0,0,0,0,0,0,0,100,413,459,4.7,
Mg-Al-Ca,extruded (400C),Extruded,1,85.6,0,0,0,0,0,9.1,5.3,0,0,0,0,0,0,0,0,0,0,0,0,0,0,0,0,0,0,0,0,0,0,0,100,418,462,4.1,
Mg-Al-Ca,Heat treatment for 1h at 300 C,"Cast (Any cast type, then heat treated)",5,85.6,0,0,0,0,0,9.1,5.3,0,0,0,0,0,0,0,0,0,0,0,0,0,0,0,0,0,0,0,0,0,0,0,100,474,545,4.7,
Mg-Al-Ca,Heat treatment for 1h at 400C,"Cast (Any cast type, then heat treated)",5,85.6,0,0,0,0,0,9.1,5.3,0,0,0,0,0,0,0,0,0,0,0,0,0,0,0,0,0,0,0,0,0,0,0,100,417,461,3.1,
HP2/12,,"Cast (Die cast, HPDC, fast cool)",4,97.1,1.46,0.55,0.32,0.57,0,0,0,0,0,0,0,0,0,0,0,0,0,0,0,0,0,0,0,0,0,0,0,0,0,0,100,124.6,147.1,2.7,
ZK60A-F Magnesium,F,"Cast (Die cast, HPDC, fast cool)",4,93.76720901,0,0,0,5.5068836,0,0,0,0.72590738,0,0,0,0,0,0,0,0,0,0,0,0,0,0,0,0,0,0,0,0,0,0,100,230,320,7.2,
ZK60A-T5 Magnesium,T5,"Cast (Any cast type, then heat treated)",5,93.76720901,0,0,0,5.5068836,0,0,0,0.72590738,0,0,0,0,0,0,0,0,0,0,0,0,0,0,0,0,0,0,0,0,0,0,100,230,320,9.9,
ZK60A-T6 Magnesium,T6,"Cast (Any cast type, then heat treated)",5,93.76720901,0,0,0,5.5068836,0,0,0,0.72590738,0,0,0,0,0,0,0,0,0,0,0,0,0,0,0,0,0,0,0,0,0,0,100,250,330,4.5,
"Magnesium, AJ62A, cast, F",AJ62Acast F,"Cast (Die cast, HPDC, fast cool)",4,90.851,0,0,0,0,0,6.279,0,0,0,0,0.42,0,0,0,0,0,0,0,0,0,0,0,0,0,0,0,0,0,2.45,0,100,144.5,240,9,
R/S Mg-11Si-4Al (dp = 0.7 𝞵m),as-extruded (623K),Extruded,1,85.4,0,0,0,0,0,4,0,0,0,0,0,0,0,0,10.6,0,0,0,0,0,0,0,0,0,0,0,0,0,0,0,100,455,506,1.6,
AZ61-A2,Extrusion,Extruded,1,92.233,0,0,0,0.74,0,6.76,0,0,0,0,0.22,0,0,0.004,0.043,0,0,0,0,0,0,0,0,0,0,0,0,0,0,0,100,297,319,18,
unreinforced AZ91,as-cast T4,"Cast (Any cast type, then heat treated)",5,90.0843,0,0,0,0.81,0,8.9,0,0,0,0,0.2,0,0,0.0007,0.005,0,0,0,0,0,0,0,0,0,0,0,0,0,0,0,100,86.7,203,7.1,
TAZ7111,Extrusion,Extruded,1,96.2092,0,0,0,0.06,0,3.4,0,0,0,0,0.33,0,0,0.0008,0,0,0,0,0,0,0,0,0,0,0,0,0,0,0,0,100,170,240,12,
AS41,high pressure die-cast (350C),"Cast (Die cast, HPDC, fast cool)",4,95.738,0,0,0,0.002,0,3.9,0,0,0,0,0.35,0,0,0,0.01,0,0,0,0,0,0,0,0,0,0,0,0,0,0,0,100,122.5,132.5,0.6,
AS41,high pressure die-cast (350C),"Cast (Die cast, HPDC, fast cool)",4,95.738,0,0,0,0.002,0,3.9,0,0,0,0,0.35,0,0,0,0.01,0,0,0,0,0,0,0,0,0,0,0,0,0,0,0,100,135,255,15,
AZ80-39,Extrusion,Extruded,1,90.667,0,0,0,0.6,0,8.4,0,0,0,0,0.3,0,0,0.003,0.03,0,0,0,0,0,0,0,0,0,0,0,0,0,0,0,100,329,333,13,
AZ91D,as cast F,"Cast (Die cast, HPDC, fast cool)",4,90.098,0,0,0,0.68,0,9,0,0,0,0,0.17,0,0,0.001,0.051,0,0,0,0,0,0,0,0,0,0,0,0,0,0,0,100,185,285,9.8,
AZ91D,sater quenched T4,"Cast (Any cast type, then heat treated)",5,90.098,0,0,0,0.68,0,9,0,0,0,0,0.17,0,0,0.001,0.051,0,0,0,0,0,0,0,0,0,0,0,0,0,0,0,100,149,304,15.5,
AZ91D,"water quenched, air cooled T6a","Cast (Any cast type, then heat treated)",5,90.098,0,0,0,0.68,0,9,0,0,0,0,0.17,0,0,0.001,0.051,0,0,0,0,0,0,0,0,0,0,0,0,0,0,0,100,214,334,10.8,
AZ91D,"water quenched, air cooled T6b","Cast (Any cast type, then heat treated)",5,90.098,0,0,0,0.68,0,9,0,0,0,0,0.17,0,0,0.001,0.051,0,0,0,0,0,0,0,0,0,0,0,0,0,0,0,100,212,327,7.8,
Mg-0Ag,extruded,Extruded,1,99.9984,0,0,0,0,0,0,0,0,0,0,0,0,0,0.0003,0,0,0,0,0,0,0,0,0.0011,0.0002,0,0,0,0,0,0,100,96.66,190,6.93,https://doi.org/10.1016/j.jma.2020.08.001
Mg-2Ag,extruded,Extruded,1,98.022,0,0,0,0,0,0,0,0,1.97,0,0,0,0,0.0013,0,0,0,0,0,0,0,0,0.0027,0.004,0,0,0,0,0,0,100,139.66,220.66,14.36,https://doi.org/10.1016/j.jma.2020.08.001
Mg-4Ag,extruded,Extruded,1,96.0675,0,0,0,0,0,0,0,0,3.93,0,0,0,0,0.0009,0,0,0,0,0,0,0,0,0.0014,0.0002,0,0,0,0,0,0,100,151,226.33,23.06,https://doi.org/10.1016/j.jma.2020.08.001
Mg-6Ag,extruded,Extruded,1,94.0078,0,0,0,0,0,0,0,0,5.99,0,0,0,0,0.0004,0,0,0,0,0,0,0,0,0.0016,0.0002,0,0,0,0,0,0,100,168.66,249.33,25.5,https://doi.org/10.1016/j.jma.2020.08.001
﻿Mg-8Gd-3Y- 0.4Zr,Cast,"Cast (Any cast type, then heat treated)",5,88.6,0,0,0,0,0,0,0,0.4,0,0,0,3,8,0,0,0,0,0,0,0,0,0,0,0,0,0,0,0,0,0,100,222,362,7.6,https://doi.org/10.1016/j.jma.2018.08.001
﻿Mg-9Gd-4Y- 0.5Zr,Cast,"Cast (Any cast type, then heat treated)",5,86.5,0,0,0,0,0,0,0,0.5,0,0,0,4,9,0,0,0,0,0,0,0,0,0,0,0,0,0,0,0,0,0,100,277,370,4.5,https://doi.org/10.1016/j.jma.2018.08.001
﻿Mg-10Gd-2Y- 0.4Zr,Cast,"Cast (Any cast type, then heat treated)",5,87.6,0,0,0,0,0,0,0,0.4,0,0,0,2,10,0,0,0,0,0,0,0,0,0,0,0,0,0,0,0,0,0,100,239,362,4.7,https://doi.org/10.1016/j.jma.2018.08.001
﻿Mg-10Gd-3Y- 0.4Zr,Cast,"Cast (Any cast type, then heat treated)",5,86.6,0,0,0,0,0,0,0,0.4,0,0,0,3,10,0,0,0,0,0,0,0,0,0,0,0,0,0,0,0,0,0,100,241,370,4.1,https://doi.org/10.1016/j.jma.2018.08.001
﻿Mg-11Gd- 2Nd-Zr,Cast,"Cast (Any cast type, then heat treated)",5,86,2,0,0,0,0,0,0,1,0,0,0,0,11,0,0,0,0,0,0,0,0,0,0,0,0,0,0,0,0,0,100,224,353,3.7,https://doi.org/10.1016/j.jma.2018.08.001
﻿Mg-8.3Gd- 1.1Dy-0.4Zr,Cast,"Cast (Any cast type, then heat treated)",5,90.2,0,0,0,0,0,0,0,0.4,0,0,0,0,8.3,0,0,0,0,0,0,0,0,0,0,0,0,0,1.1,0,0,0,100,261,355,3.8,https://doi.org/10.1016/j.jma.2018.08.001
﻿Mg-8Gd-2Dy- 0.2Zr,Cast,"Cast (Any cast type, then heat treated)",5,89.8,0,0,0,0,0,0,0,0.2,0,0,0,0,8,0,0,0,0,0,0,0,0,0,0,0,0,0,2,0,0,0,100,215,360,7,https://doi.org/10.1016/j.jma.2018.08.001
﻿Mg-8.5Gd- 2.3Y-1.8Ag- 0.4Zr,Cast,"Cast (Any cast type, then heat treated)",5,87,0,0,0,0,0,0,0,0.4,1.8,0,0,2.3,8.5,0,0,0,0,0,0,0,0,0,0,0,0,0,0,0,0,0,100,268,403,4.9,https://doi.org/10.1016/j.jma.2018.08.001
﻿Mg-18Gd- 2Ag-0.3Zr,Cast,"Cast (Any cast type, then heat treated)",5,79.7,0,0,0,0,0,0,0,0.3,2,0,0,0,18,0,0,0,0,0,0,0,0,0,0,0,0,0,0,0,0,0,100,293,414,2.2,https://doi.org/10.1016/j.jma.2018.08.001
﻿Mg-15.6Gd- 1.8Ag-0.4Zr,Cast,"Cast (Any cast type, then heat treated)",5,82.2,0,0,0,0,0,0,0,0.4,1.8,0,0,0,15.6,0,0,0,0,0,0,0,0,0,0,0,0,0,0,0,0,0,100,328,423,2.6,https://doi.org/10.1016/j.jma.2018.08.001
﻿Mg-6.5Gd- 2.5Dy-1.8Zn,Cast,"Cast (Any cast type, then heat treated)",5,89.2,0,0,0,1.8,0,0,0,0,0,0,0,0,6.5,0,0,0,0,0,0,0,0,0,0,0,0,0,2.5,0,0,0,100,295,392,6.1,https://doi.org/10.1016/j.jma.2018.08.001
﻿Mg-10Gd-3Y- 1.0Zn-0.4Zr,Cast,"Cast (Any cast type, then heat treated)",5,85.6,0,0,0,1,0,0,0,0.4,0,0,0,3,10,0,0,0,0,0,0,0,0,0,0,0,0,0,0,0,0,0,100,253,364,2,https://doi.org/10.1016/j.jma.2018.08.001
﻿Mg-14Gd- 2Zn-0.5Zr,Cast,"Cast (Any cast type, then heat treated)",5,83.5,0,0,0,2,0,0,0,0.5,0,0,0,0,14,0,0,0,0,0,0,0,0,0,0,0,0,0,0,0,0,0,100,292,404,5.3,https://doi.org/10.1016/j.jma.2018.08.001
﻿Mg-14Gd-3Y- 1.8Zn-0.5Zr,Cast,"Cast (Any cast type, then heat treated)",5,80.7,0,0,0,1.8,0,0,0,0.5,0,0,0,3,14,0,0,0,0,0,0,0,0,0,0,0,0,0,0,0,0,0,100,230,366,2.8,https://doi.org/10.1016/j.jma.2018.08.001
﻿Mg-15Gd- 1Zn-0.4Zr,Cast,"Cast (Any cast type, then heat treated)",5,83.6,0,0,0,1,0,0,0,0.4,0,0,0,0,15,0,0,0,0,0,0,0,0,0,0,0,0,0,0,0,0,0,100,288,405,2.9,https://doi.org/10.1016/j.jma.2018.08.001
﻿Mg-17.4Gd- 1.1Zn-0.6Zr,Cast,"Cast (Any cast type, then heat treated)",5,80.9,0,0,0,1.1,0,0,0,0.6,0,0,0,0,17.4,0,0,0,0,0,0,0,0,0,0,0,0,0,0,0,0,0,100,313,410,1.9,https://doi.org/10.1016/j.jma.2018.08.001
﻿Mg-17.4Gd- 1.7Zn-0.6Zr,Cast,"Cast (Any cast type, then heat treated)",5,80.3,0,0,0,1.7,0,0,0,0.6,0,0,0,0,17.4,0,0,0,0,0,0,0,0,0,0,0,0,0,0,0,0,0,100,278,380,2.5,https://doi.org/10.1016/j.jma.2018.08.001
﻿Mg-14Gd- 0.5Zr,﻿505 °C/ 24 h + extruded at 505 °C (28:1)+aged at 200 °C/36h,extruded,1,85.5,0,0,0,0,0,0,0,0.5,0,0,0,0,14,0,0,0,0,0,0,0,0,0,0,0,0,0,0,0,0,0,100,305,446,7,https://doi.org/10.1016/j.jma.2018.08.001
﻿Mg-14Gd- 0.5Zr,﻿505 °C/ 24 h + extruded at 505 °C (28:1) + cold rolled (27% reduction) + aged at 200 °C/16h,extruded,1,85.5,0,0,0,0,0,0,0,0.5,0,0,0,0,14,0,0,0,0,0,0,0,0,0,0,0,0,0,0,0,0,0,100,445,482,2,https://doi.org/10.1016/j.jma.2018.08.001
﻿Mg-6Gd-3Y- 2Nd-0.4Zr,"﻿510 °C/16 h + extruded (400 °C sample, 350 °C mold, 15:1) + aged at 200 °C/92 h",extruded,1,88.6,2,0,0,0,0,0,0,0.4,0,0,0,3,6,0,0,0,0,0,0,0,0,0,0,0,0,0,0,0,0,0,100,359,435,5,https://doi.org/10.1016/j.jma.2018.08.001
﻿Mg-9Gd-4Y- 0.5Zr,﻿525 °C/10 h + extruded at 400 °C(11:1) + aged at 200 °C/60 h,extruded,1,86.5,0,0,0,0,0,0,0,0.5,0,0,0,4,9,0,0,0,0,0,0,0,0,0,0,0,0,0,0,0,0,0,100,400,508,8,https://doi.org/10.1016/j.jma.2018.08.001
﻿Mg-12Gd-3Y- 0.4Zr,"﻿Extruded at 400 °C + Hot rolled (200 °C rollers, 450 °C/0.5 h sample, 92% reduction) + aged at 225 °C/17 h",extruded,1,84.6,0,0,0,0,0,0,0,0.4,0,0,0,3,12,0,0,0,0,0,0,0,0,0,0,0,0,0,0,0,0,0,100,342.8,457.6,3.8,https://doi.org/10.1016/j.jma.2018.08.001
﻿Mg-12Gd-3Y- 0.6Zr,﻿525 °C/10 h + extruded at 430 °C (16:1) + hydrostatic extruded at room temperature (16:1) + aged 225 °C/9 h,extruded,1,84.4,0,0,0,0,0,0,0,0.6,0,0,0,3,12,0,0,0,0,0,0,0,0,0,0,0,0,0,0,0,0,0,100,453,510,4,https://doi.org/10.1016/j.jma.2018.08.001
﻿Mg-11.7Gd- 4.9Y-0.3Zr,520 °C/48 h + extruded at 420 °C (10:1) + aged at 200 °C/36 h,extruded,1,83.1,0,0,0,0,0,0,0,0.3,0,0,0,4.9,11.7,0,0,0,0,0,0,0,0,0,0,0,0,0,0,0,0,0,100,500,539,2.7,https://doi.org/10.1016/j.jma.2018.08.001
﻿Mg-8Gd-1Er- 0.5Zr,﻿450 °C/10 h + extruded at 400 °C (20:1) + rolled at 400 (95% reduction) + aged at 200 °C/16 h,extruded,1,90.5,0,0,0,0,0,0,0,0.5,0,0,0,0,8,0,0,0,0,0,0,0,0,0,0,0,0,0,0,1,0,0,100,518,560,4.8,https://doi.org/10.1016/j.jma.2018.08.001
﻿Mg-8.5Gd- 2.3Y-1.8Ag- 0.4Zr,﻿500 °C/10 h + rolled at 450 °C (88% reduction),extruded,1,87,0,0,0,0,0,0,0,0.4,1.8,0,0,2.3,8.5,0,0,0,0,0,0,0,0,0,0,0,0,0,0,0,0,0,100,575,600,5.2,https://doi.org/10.1016/j.jma.2018.08.001
﻿Mg-11Gd-1Zn,﻿510 °C/12 h + extruded at 430 °C (9:1) + 500/8 + aged at 225 °C/14 h,extruded,1,88,0,0,0,1,0,0,0,0,0,0,0,0,11,0,0,0,0,0,0,0,0,0,0,0,0,0,0,0,0,0,100,235,416,7,https://doi.org/10.1016/j.jma.2018.08.001
﻿Mg-15Gd-1Zn-0.4Zr,﻿500 °C/2 h + 520 °C/12 h + extruded at 430 °C (9:1) + aged at 200 °C/32 h,extruded,1,83.6,0,0,0,1,0,0,0,0.4,0,0,0,0,15,0,0,0,0,0,0,0,0,0,0,0,0,0,0,0,0,0,100,338,420,2.6,https://doi.org/10.1016/j.jma.2018.08.001
﻿Mg-15Gd-1Zn-0.4Zr,"﻿500 °C/2 h + 520 °C/12 h + extruded (490 °C sample, 370 °C mold, 9:1) + aged at 200 °C/32 h",extruded,1,83.6,0,0,0,1,0,0,0,0.4,0,0,0,0,15,0,0,0,0,0,0,0,0,0,0,0,0,0,0,0,0,0,100,380,461,2.7,https://doi.org/10.1016/j.jma.2018.08.001
﻿Mg-15Gd-1Zn-0.4Zr,"﻿500 °C/2 h + 520 °C/12 h + extruded (490 °C sample, 320 °C mold, 9:1)",extruded,1,83.6,0,0,0,1,0,0,0,0.4,0,0,0,0,15,0,0,0,0,0,0,0,0,0,0,0,0,0,0,0,0,0,100,359,423,10,https://doi.org/10.1016/j.jma.2018.08.001
﻿Mg-15Gd-1Zn-0.4Zr,"﻿500 °C/2 h + 520 °C/12 h + extruded (490 °C sample, 320 °C mold, 9:1) + aged at 200 °C/32 h",extruded,1,83.6,0,0,0,1,0,0,0,0.4,0,0,0,0,15,0,0,0,0,0,0,0,0,0,0,0,0,0,0,0,0,0,100,465,524,4,https://doi.org/10.1016/j.jma.2018.08.001
